Repository: huangxueling027/DOPO-EP-ML

# DOPO-EP-ML

Reproducible machine-learning workflow for **DOPO-derived flame-retardant epoxy systems**, covering literature-derived data standardization, structure–formulation modeling, grouped nested validation, model interpretation, applicability-domain analysis, independent literature-based external validation, and multi-objective virtual screening.

## Study data

The curated dataset contains:

* 599 standardized experimental records
* 130 published studies
* 138 unique main flame retardants
* 143 standardized main flame-retardant/synergist combinations
* 117 Murcko scaffolds

Original publisher PDFs are not redistributed. The frozen machine-readable dataset and source-traceability fields are provided in `data/`.

## Main grouped-CV results

| Task      | Primary metric |        Result |
| --------- | -------------- | ------------: |
| LOI       | R²             | 0.716 ± 0.036 |
| PHRR      | R²             | 0.604 ± 0.042 |
| THR       | R²             | 0.483 ± 0.133 |
| UL-94 V-0 | Macro-F1       | 0.779 ± 0.031 |
| Tg        | R²             | 0.521 ± 0.097 |
| TS        | R²             | 0.462 ± 0.089 |

Values are reported as mean ± standard deviation across the outer test folds of the grouped nested cross-validation procedure.

Full manuscript-facing tables and source data are provided under `results/09_MainTextTables/` and `results/09_PaperTables/`.

# 06_ReverseDesign：DOPO 专属候选结构库与 combined 虚拟筛选

当前流程分为 **designed-only 基线** 和 **designed + PubChem combined 最终筛选**。

```text
训练集DOPO种子 / designed候选
→ RDKit标准化、去重、DOPO核心检查
→ designed-only 50/35筛选（基线）

PubChem原始候选
→ 标准化
→ 与训练集/designed去重
→ 公共候选AD门控
→ combined candidate master
→ combined 50/35六任务预测
→ AD + Pareto
→ 35/50稳定优先级
→ Fig10、FigS23–S25、Table5、TableS9、TableS11
```

## 重要原则

1. 分子表、配方表、预测表分开。
2. 候选预测只调用冻结模型，不在候选上重新训练/调参。
3. designed 新结构必须有明确 SMILES；代码不随机制造化学结构。
4. PubChem 中存在某个结构，不等于已实验验证可合成。
5. PubChem 的 `Preparation_Method` 是结构驱动的**筛选场景假设**，不是实验事实。
6. 最终论文候选以 combined 结果为主，designed-only 结果保留作为基线/来源比较。

## 1. designed 候选入口

人工编辑：

```text
06_ReverseDesign/data/manual_candidates_template.csv
```

不要在该文件填写 LOI、PHRR、添加量或模型预测值。

建立 designed 候选库：

```bash
python -u run.py candidate-init
python -u run.py candidate-build
```

主要输出：

```text
results/06_ReverseDesign/candidate_molecule_master.csv
results/06_ReverseDesign/candidate_exclusion_report.csv
```

## 2. designed-only 50/35 基线

50 kW/m²：

```bash
python -u run.py candidate-formulations   --cone-fluxes 50 --max-loading 30   --output results/06_ReverseDesign/final_flux50/candidate_formulation_grid.csv
python -u run.py candidate-screen   --formulations results/06_ReverseDesign/final_flux50/candidate_formulation_grid.csv   --output-dir results/06_ReverseDesign/final_flux50
```

35 kW/m²：

```bash
python -u run.py candidate-formulations   --cone-fluxes 35 --max-loading 30   --output results/06_ReverseDesign/sensitivity_flux35/candidate_formulation_grid.csv
python -u run.py candidate-screen   --formulations results/06_ReverseDesign/sensitivity_flux35/candidate_formulation_grid.csv   --output-dir results/06_ReverseDesign/sensitivity_flux35
```

这些结果不删除，但不再作为论文最终候选池。

## 3. PubChem 公共候选

```bash
python -u 06_ReverseDesign/public_database/standardize_pubchem_candidates.py
python -u 06_ReverseDesign/public_database/build_public_candidate_pool.py
```

关键文件：

```text
06_ReverseDesign/public_database/data/02_pubchem_standardized/pubchem_standardized_eligible.csv
06_ReverseDesign/public_database/data/03_public_candidates/pubchem_public_candidates_for_prediction.csv
```

## 4. 构建 combined master

```bash
python -u 06_ReverseDesign/build_combined_candidate_master.py
```

输出：

```text
results/06_ReverseDesign/combined/candidate_molecule_master_combined.csv
results/06_ReverseDesign/combined/combined_candidate_master_audit.csv
results/06_ReverseDesign/combined/combined_candidate_source_summary.csv
```

当前审计：base master 558 行（420 designed + 138 training seed），PubChem 正式候选 54 行，combined master 612 行；正式 screening candidates 为 409（355 designed + 54 PubChem）。

## 5. combined 50/35 正式筛选

`run.py candidate-formulations` 当前没有 `--master` 参数，所以 combined 配方网格直接调用 `build_formulation_grid.py`。

50 kW/m²：

```bash
python -u 06_ReverseDesign/build_formulation_grid.py   --master results/06_ReverseDesign/combined/candidate_molecule_master_combined.csv   --cone-fluxes 50 --max-loading 30   --output results/06_ReverseDesign/combined_flux50/candidate_formulation_grid.csv
python -u run.py candidate-screen   --formulations results/06_ReverseDesign/combined_flux50/candidate_formulation_grid.csv   --output-dir results/06_ReverseDesign/combined_flux50
```

35 kW/m²：

```bash
python -u 06_ReverseDesign/build_formulation_grid.py   --master results/06_ReverseDesign/combined/candidate_molecule_master_combined.csv   --cone-fluxes 35 --max-loading 30   --output results/06_ReverseDesign/combined_flux35/candidate_formulation_grid.csv

File: 06_ReverseDesign/data/design_seed_priority.csv
Design_Seed_Rank,Candidate_ID,Candidate_Name,SMILES_raw,Canonical_SMILES,Synergy_type,Preparation_Method,Reference_ID,Source_Type,Design_Family,DOPO_Count,Linker_Type,Reactive_Group,Preparation_Type,Synthesis_Level,Molecular_Weight,Murcko_Scaffold,P_molecular_wt_pct,N_molecular_wt_pct,S_molecular_wt_pct,B_molecular_wt_pct,Si_molecular_wt_pct,Training_Duplicate,Screening_Eligible,Notes,n_formulations,median_loading,median_LOI,median_PHRR,median_THR,median_Tg,median_TS,score_LOI,score_PHRR,score_THR,score_Tg,score_TS,available_objectives,design_priority_score
1,TRAIN_017,APN-DOPO,O=P(C1=C2C=CC=C1)(C([H])(NC3=CC=CC(OC4=CC=C(C(C#N)=C4)C#N)=C3)[H])OC5=C2C=CC=C5,N#Cc1ccc(Oc2cccc(NCP3(=O)Oc4ccccc4-c4ccccc43)c2)cc1C#N,P-N,DOPO-based (additive+ Secondary Crosslinking),https://doi.org/10.1016/j.cej.2021.130404,training_seed,P-N,1,review_manually,NH2/NH,DOPO-based (additive+ Secondary Crosslinking),A,463.43300000000016,O=P1(CNc2cccc(Oc3ccccc3)c2)Oc2ccccc2-c2ccccc21,6.683598276341994,9.067330121074672,0.0,0.0,0.0,True,False,"Existing training molecule; use as design reference, not as a new discovery.",4,12.5,43.349999999999994,255.49,47.025000000000006,197.5,,1.0,1.0,1.0,1.0,,4,1.0
2,TRAIN_041,CTP-DOPO,OC(C=C1)=CC=C1NC(P2(C3=C(C4=CC=CC=C4O2)C=CC=C3)=O)C(C=C5)=CC=C5OP6(OC7=CC=C(C(P8(C9=C(C%10=CC=CC=C%10O8)C=CC=C9)=O)NC%11=CC=C(O)C=C%11)C=C7)=NP(OC%12=CC=C(C(P%13(C%14=C(C%15=CC=CC=C%15O%13)C=CC=C%14)=O)NC%16=CC=C(O)C=C%16)C=C%12)(OC%17=CC=C(C(P%18(C%19=C(C%20=CC=CC=C%20O%18)C=CC=C%19)=O)NC%21=CC=C(O)C=C%21)C=C%17)=NP(OC%22=CC=C(C(P%23(C%24=C(C%25=CC=CC=C%25O%23)C=CC=C%24)=O)NC%26=CC=C(O)C=C%26)C=C%22)(OC%27=CC=C(C(P%28(C%29=C(C%30=CC=CC=C%30O%28)C=CC=C%29)=O)NC%31=CC=C(O)C=C%31)C=C%27)=N6,O=P1(C(Nc2ccc(O)cc2)c2ccc(OP3(Oc4ccc(C(Nc5ccc(O)cc5)P5(=O)Oc6ccccc6-c6ccccc65)cc4)=NP(Oc4ccc(C(Nc5ccc(O)cc5)P5(=O)Oc6ccccc6-c6ccccc65)cc4)(Oc4ccc(C(Nc5ccc(O)cc5)P5(=O)Oc6ccccc6-c6ccccc65)cc4)=NP(Oc4ccc(C(Nc5ccc(O)cc5)P5(=O)Oc6ccccc6-c6ccccc65)cc4)(Oc4ccc(C(Nc5ccc(O)cc5)P5(=O)Oc6ccccc6-c6ccccc65)cc4)=N3)cc2)Oc2ccccc2-c2ccccc21,P-N,DOPO-based (additive),https://doi.org/10.1016/j.polymdegradstab.2015.11.018,training_seed,P-N,6,review_manually,NH2/NH;OH,DOPO-based (additive),A,2705.3669999999925,O=P1(C(Nc2ccccc2)c2ccc(OP3(Oc4ccc(C(Nc5ccccc5)P5(=O)Oc6ccccc6-c6ccccc65)cc4)=NP(Oc4ccc(C(Nc5ccccc5)P5(=O)Oc6ccccc6-c6ccccc65)cc4)(Oc4ccc(C(Nc5ccccc5)P5(=O)Oc6ccccc6-c6ccccc65)cc4)=NP(Oc4ccc(C(Nc5ccccc5)P5(=O)Oc6ccccc6-c6ccccc65)cc4)(Oc4ccc(C(Nc5ccccc5)P5(=O)Oc6ccccc6-c6ccccc65)cc4)=N3)cc2)Oc2ccccc2-c2ccccc21,10.304184238219834,4.659737477392175,0.0,0.0,0.0,True,False,"Existing training molecule; use as design reference, not as a new discovery.",4,11.149999999999999,37.55,349.9,51.7,,,1.0,1.0,0.9881124430252126,,,3,0.9960374810084042
3,TRAIN_020,PBD,O=P(C1=C2C=CC=C1)(C(C3=CC=C(C(P4(C5=C(C6=C(O4)C=CC=C6)C=CC=C5)=O)NC7=CC=CC(OC8=CC=C(C(C#N)=C8)C#N)=C7)C=C3)NC9=CC=CC(OC%10=CC=C(C(C#N)=C%10)C#N)=C9)OC%11=C2C=CC=C%11,N#Cc1ccc(Oc2cccc(NC(c3ccc(C(Nc4cccc(Oc5ccc(C#N)c(C#N)c5)c4)P4(=O)Oc5ccccc5-c5ccccc54)cc3)P3(=O)Oc4ccccc4-c4ccccc43)c2)cc1C#N,P-N,DOPO-based (additive+ Secondary Crosslinking),https://doi.org/10.1016/j.compositesb.2021.109162,training_seed,P-N,2,review_manually,NH2/NH,DOPO-based (additive+ Secondary Crosslinking),A,1000.9480000000001,O=P1(C(Nc2cccc(Oc3ccccc3)c2)c2ccc(C(Nc3cccc(Oc4ccccc4)c3)P3(=O)Oc4ccccc4-c4ccccc43)cc2)Oc2ccccc2-c2ccccc21,6.188932891618745,8.3962403641348,0.0,0.0,0.0,True,False,"Existing training molecule; use as design reference, not as a new discovery.",6,7.5,45.65,245.845,64.525,199.5,,1.0,1.0,0.7914559861382114,1.0,,4,0.9478639965345529
4,TRAIN_136,TDCA-DOPO-2,O=P1(C2=C(C3=C(O1)C=CC=C3)C=CC=C2)C(OP(C4=CC=CC=C4)(C5=CC=CC=C5)=O)C(C=C6)=CC=C6C(P7(C8=C(C9=C(O7)C=CC=C9)C=CC=C8)=O)OP(C%10=CC=CC=C%10)(C%11=CC=CC=C%11)=O,O=P(OC(c1ccc(C(OP(=O)(c2ccccc2)c2ccccc2)P2(=O)Oc3ccccc3-c3ccccc32)cc1)P1(=O)Oc2ccccc2-c2ccccc21)(c1ccccc1)c1ccccc1,P-only,DOPO-based (additive),https://doi.org/10.1007/s00289-023-04997-x,training_seed,P-only,2,review_manually,none,DOPO-based (additive),A,966.8400000000001,O=P(OC(c1ccc(C(OP(=O)(c2ccccc2)c2ccccc2)P2(=O)Oc3ccccc3-c3ccccc32)cc1)P1(=O)Oc2ccccc2-c2ccccc21)(c1ccccc1)c1ccccc1,12.814529808448139,0.0,0.0,0.0,0.0,True,False,"Existing training molecule; use as design reference, not as a new discovery.",1,2.03,33.0,376.6,45.69,,,0.540952890792291,0.9702376445846477,1.0,,,3,0.837063511792313
5,TRAIN_005,DOPO-HPM,O=C(CC(P1(C2=C(C3=C(O1)C=CC=C3)C=CC=C2)=O)C4=O)N4C(C=C5)=CC=C5OCC(CN6C(N(C(N(C6=O)CC7CO7)=O)CC8CO8)=O)O,O=C1CC(P2(=O)Oc3ccccc3-c3ccccc32)C(=O)N1c1ccc(OCC(O)Cn2c(=O)n(CC3CO3)c(=O)n(CC3CO3)c2=O)cc1,P-N,DOPO-based (Co-curing),https://doi.org/10.1016/j.polymdegradstab.2015.05.019,training_seed,P-N,1,review_manually,OH;epoxy,DOPO-based (Co-curing),A,702.6130000000002,O=C1CC(P2(=O)Oc3ccccc3-c3ccccc32)C(=O)N1c1ccc(OCCCn2c(=O)n(CC3CO3)c(=O)n(CC3CO3)c2=O)cc1,4.408401210908423,7.974233326169597,0.0,0.0,0.0,True,False,"Existing training molecule; use as design reference, not as a new discovery.",5,17.01,36.5,602.0,60.0,,,0.9156852248394003,0.7174230634419909,0.8608415976324556,,,3,0.831316628637949
6,TRAIN_090,DOPT,CC1=CC=C(S(=O)(NP2(C3=C(C4=C(O2)C=CC=C4)C=CC=C3)=O)=O)C=C1,Cc1ccc(S(=O)(=O)NP2(=O)Oc3ccccc3-c3ccccc32)cc1,P-N-S,DOPO-based (Co-curing),https://doi.org/10.1016/j.firesaf.2021.103472,training_seed,P-N-S,1,review_manually,none,DOPO-based (Co-curing),A,385.3810000000001,O=P1(NS(=O)(=O)c2ccccc2)Oc2ccccc2-c2ccccc21,8.037241067930177,3.6345849951087357,8.320856503045036,0.0,0.0,True,False,"Existing training molecule; use as design reference, not as a new discovery.",3,4.98,37.5,580.0,54.2,165.7,81.6,1.0,0.7420988433228181,0.9497778510394425,0.6509627201966406,0.8127253148555644,5,0.8311129458828932
7,TRAIN_056,DIB,O=P(C1=C2C=CC=C1)(C(NC3=CC=C(NC(P4(C5=C(C6=C(O4)C=CC=C6)C=CC=C5)=O)C7=CNC=N7)C=C3)C8=CNC=N8)OC9=C2C=CC=C9,O=P1(C(Nc2ccc(NC(c3c[nH]cn3)P3(=O)Oc4ccccc4-c4ccccc43)cc2)c2c[nH]cn2)Oc2ccccc2-c2ccccc21,P-N,DOPO-based (Co-curing),https://doi.org/10.1016/j.polymdegradstab.2018.11.021,training_seed,P-N,2,review_manually,NH2/NH,DOPO-based (Co-curing),A,696.6440000000001,O=P1(C(Nc2ccc(NC(c3c[nH]cn3)P3(=O)Oc4ccccc4-c4ccccc43)cc2)c2c[nH]cn2)Oc2ccccc2-c2ccccc21,8.892346736640233,12.063837483707603,0.0,0.0,0.0,True,False,"Existing training molecule; use as design reference, not as a new discovery.",4,7.0,36.349999999999994,628.5,59.55,,,0.8996252676659521,0.6876999649491763,0.8677418241898943,,,3,0.8183556856016742
8,TRAIN_021,DTB,CCC(O)CN1C(N(C(N(C1=O)CC(O)CP2(C3=C(C4=C(O2)C=CC=C4)C=CC=C3)=O)=O)CC(O)COB(OC)O)=O,CCC(O)Cn1c(=O)n(CC(O)COB(O)OC)c(=O)n(CC(O)CP2(=O)Oc3ccccc3-c3ccccc32)c1=O,P-N-B,DOPO-based (additive),https://doi.org/10.1016/j.polymdegradstab.2016.09.023,training_seed,P-N-B,1,review_manually,OH,DOPO-based (additive),A,605.3460000000002,O=c1[nH]c(=O)n(CCCP2(=O)Oc3ccccc3-c3ccccc32)c(=O)[nH]1,5.116743151850345,6.941649899396376,0.0,1.7860859739719097,0.0,True,False,"Existing training molecule; use as design reference, not as a new discovery.",4,12.5,34.2,457.0,58.55,,,0.6694325481798716,0.8800588853838065,0.8830756609842023,,,3,0.8108556981826268
9,TRAIN_076,DSD,O=P(C1=C2C=CC=C1)(C(NC3=CC=C(S(=O)(C4=CC=C(NC(P5(C6=C(C7=C(O5)C=CC=C7)C=CC=C6)=O)C8=CC=CC=C8O)C=C4)=O)C=C3)C9=CC=CC=C9O)OC%10=C2C=CC=C%10,O=P1(C(Nc2ccc(S(=O)(=O)c3ccc(NC(c4ccccc4O)P4(=O)Oc5ccccc5-c5ccccc54)cc3)cc2)c2ccccc2O)Oc2ccccc2-c2ccccc21,P-N-S,DOPO-based (Co-curing),https://doi.org/10.3390/polym12020317,training_seed,P-N-S,2,review_manually,NH2/NH;OH,DOPO-based (Co-curing),A,888.8750000000001,O=P1(C(Nc2ccc(S(=O)(=O)c3ccc(NC(c4ccccc4)P4(=O)Oc5ccccc5-c5ccccc54)cc3)cc2)c2ccccc2)Oc2ccccc2-c2ccccc21,6.9692588946702285,3.151624244128814,3.607593868654197,0.0,0.0,True,False,"Existing training molecule; use as design reference, not as a new discovery.",3,6.0,34.2,,,174.9,86.6,0.6694325481798716,,,0.8017206063088899,0.9297719930708367,3,0.8003083825198661
10,TRAIN_080,DOPO-PPO,O=P(OC1=CC=C(C(P2(C3=C(C4=C(O2)C=CC=C4)C=CC=C3)=O)O)C=C1)(OC5=CC=C(C(P6(C7=C(C8=C(O6)C=CC=C8)C=CC=C7)=O)O)C=C5)C9=CC=CC=C9,O=P(Oc1ccc(C(O)P2(=O)Oc3ccccc3-c3ccccc32)cc1)(Oc1ccc(C(O)P2(=O)Oc3ccccc3-c3ccccc32)cc1)c1ccccc1,P-only,DOPO-based (Co-curing),https://doi.org/10.1016/j.firesaf.2020.102994,training_seed,P-only,2,review_manually,OH,DOPO-based (Co-curing),A,798.6610000000001,O=P1(Cc2ccc(OP(=O)(Oc3ccc(CP4(=O)Oc5ccccc5-c5ccccc54)cc3)c3ccccc3)cc2)Oc2ccccc2-c2ccccc21,11.634723618656725,0.0,0.0,0.0,0.0,True,False,"Existing training molecule; use as design reference, not as a new discovery.",1,8.6,34.2,601.0,61.5,184.0,,0.6694325481798716,0.7185446898002104,0.8378408424409935,0.9508398197460057,,4,0.7941644750417702
11,TRAIN_055,PAD,O=P1(C(NC2=NC3=C(S2)C=CC=C3)C4=CC=C(OP(C5=CC=CC=C5)(OC6=CC=C(C(P7(C8=C(C9=C(O7)C=CC=C9)C=CC=C8)=O)NC%10=NC%11=C(S%10)C=CC=C%11)C=C6)=O)C=C4)C(C=CC=C%12)=C%12C%13=CC=CC=C%13O1,O=P(Oc1ccc(C(Nc2nc3ccccc3s2)P2(=O)Oc3ccccc3-c3ccccc32)cc1)(Oc1ccc(C(Nc2nc3ccccc3s2)P2(=O)Oc3ccccc3-c3ccccc32)cc1)c1ccccc1,P-N-S,DOPO-based (Co-curing),https://doi.org/10.1016/j.firesaf.2020.102994,training_seed,P-N-S,2,review_manually,NH2/NH,DOPO-based (Co-curing),A,1063.0430000000001,O=P(Oc1ccc(C(Nc2nc3ccccc3s2)P2(=O)Oc3ccccc3-c3ccccc32)cc1)(Oc1ccc(C(Nc2nc3ccccc3s2)P2(=O)Oc3ccccc3-c3ccccc32)cc1)c1ccccc1,8.741132766971795,5.2705299785615445,6.0330579289831165,0.0,0.0,True,False,"Existing training molecule; use as design reference, not as a new discovery.",4,7.15,34.5,706.5,63.0,198.0,,0.7015524625267664,0.6002131090080617,0.8148400872495314,1.0,,4,0.7791514146960898
12,TRAIN_075,DOPO-PEPA,O=P(C1=C2C=CC=C1)(OCC34COP(OC3)(OC4)=O)OC5=C2C=CC=C5,O=P12OCC(COP3(=O)Oc4ccccc4-c4ccccc43)(CO1)CO2,P-P,DOPO-based (additive),https://doi.org/10.1021/acs.iecr.6b04292,training_seed,P-only,1,review_manually,none,DOPO-based (additive),A,394.2560000000002,O=P12OCC(COP3(=O)Oc4ccccc4-c4ccccc43)(CO1)CO2,15.712633415851622,0.0,0.0,0.0,0.0,True,False,"Existing training molecule; use as design reference, not as a new discovery.",3,7.4,35.0,683.0,46.3,168.0,,0.7550856531049249,0.626571328426218,1.0,0.688652191724703,,4,0.7675772933139615
13,TRAIN_137,TDCA-DOPO-3,O=P1(C2=C(C3=C(O1)C=CC=C3)C=CC=C2)C(OP(OC4=CC=CC=C4)(OC5=CC=CC=C5)=O)C(C=C6)=CC=C6C(P7(C8=C(C9=C(O7)C=CC=C9)C=CC=C8)=O)OP(OC%10=CC=CC=C%10)(OC%11=CC=CC=C%11)=O,O=P(Oc1ccccc1)(Oc1ccccc1)OC(c1ccc(C(OP(=O)(Oc2ccccc2)Oc2ccccc2)P2(=O)Oc3ccccc3-c3ccccc32)cc1)P1(=O)Oc2ccccc2-c2ccccc21,P-only,DOPO-based (additive),https://doi.org/10.1007/s00289-023-04997-x,training_seed,P-only,2,review_manually,none,DOPO-based (additive),A,1030.8360000000002,O=P(Oc1ccccc1)(Oc1ccccc1)OC(c1ccc(C(OP(=O)(Oc2ccccc2)Oc2ccccc2)P2(=O)Oc3ccccc3-c3ccccc32)cc1)P1(=O)Oc2ccccc2-c2ccccc21,12.018982650974547,0.0,0.0,0.0,0.0,True,False,"Existing training molecule; use as design reference, not as a new discovery.",1,2.0,31.5,496.3,51.13,,,0.38035331905781566,0.8359789695057833,0.9968527299979683,,,3,0.7377283395205224
14,TRAIN_105,Ti-POSS-bisDOPO,CC(C[Si@]12O[Si@@]3(O[Si@]4(O[Si@](O1)(O[Si@]5(O[Si@@](O3)(O[Si@@](O5)(O[Ti](O4)(O2)OC(C)C)CC(C)C)CC(C)C)CC(C)C)CC(C)C)CC(C)C)CCCN(CP6(C7=C(C8=C(O6)C=CC=C8)C=CC=C7)=O)CP9(C%10=C(C%11=C(O9)C=CC=C%11)C=CC=C%10)=O)C,CC(C)C[Si@]12O[Si@@]3(CC(C)C)O[Si@@](CC(C)C)(O1)O[Si@]1(CC(C)C)O[Si@@]4(CC(C)C)O[Ti](OC(C)C)(O2)O[Si@@](CC(C)C)(O[Si@@](CCCN(CP2(=O)Oc5ccccc5-c5ccccc52)CP2(=O)Oc5ccccc5-c5ccccc52)(O3)O4)O1,P-N-Si-Ti,DOPO-based (additive),https://doi.org/10.1016/j.cej.2019.06.027,training_seed,P-N-Si,2,review_manually,none,DOPO-based (additive),A,1352.7189999999998,O=P1(CN(CCC[Si]23O[SiH]4O[SiH]5O[SiH]6O[SiH](O[Ti](O[SiH](O5)O4)O[SiH](O6)O2)O3)CP2(=O)Oc3ccccc3-c3ccccc32)Oc2ccccc2-c2ccccc21,4.579517253768152,1.0354700421891023,0.0,0.0,14.533838883020051,True,False,"Existing training molecule; use as design reference, not as a new discovery.",4,3.75,33.35,407.0,69.4,168.10000000000002,,0.5784261241970021,0.9361402032947774,0.7167035317659596,0.6902908643998366,,4,0.7303901809143939
15,TRAIN_002,DGEBDB,COC1=CC(C(P2(C3=C(C4=C(O2)C=CC=C4)C=CC=C3)=O)C5=CC=C(OCC6CO6)C(OC)=C5)=CC=C1OCC7CO7,COc1cc(C(c2ccc(OCC3CO3)c(OC)c2)P2(=O)Oc3ccccc3-c3ccccc32)ccc1OCC1CO1,P-only,DOPO-based (reactive),https://doi.org/10.1016/j.compositesb.2020.107926,training_seed,P-only,1,review_manually,epoxy,DOPO-based (reactive),A,586.577,O=P1(C(c2ccc(OCC3CO3)cc2)c2ccc(OCC3CO3)cc2)Oc2ccccc2-c2ccccc21,5.280466162157739,0.0,0.0,0.0,0.0,True,False,"Existing training molecule; use as design reference, not as a new discovery.",3,24.05,32.4,,,169.2,87.0,0.4767130620985008,,,0.7083162638263005,0.9391357273280586,3,0.7080550177509534
16,TRAIN_046,D-AZ,O=P(C1=C2C=CC=C1)(NC3=NC=CS3)OC4=C2C=CC=C4,O=P1(Nc2nccs2)Oc2ccccc2-c2ccccc21,P-N-S,DOPO-based (additive),https://doi.org/10.1007/s10853-017-1102-x,training_seed,P-N-S,1,review_manually,none,DOPO-based (additive),A,314.30600000000004,O=P1(Nc2nccs2)Oc2ccccc2-c2ccccc21,9.85472755849395,8.912970162834943,10.202477840066685,0.0,0.0,True,False,"Existing training molecule; use as design reference, not as a new discovery.",5,7.5,33.5,799.0,72.0,164.0,107.0,0.5944860813704496,0.4964626708727655,0.6768355561007586,0.6231052847193773,1.0,5,0.6781779186126702
17,TRAIN_129,BDO,O=P(CC(NC1=NNC(NC(P2(C3=C(C4=C(O2)C=CC=C4)C=CC=C3)=O)C5=CC=CS5)=N1)C6=CC=CS6)(C7=C8C=CC=C7)OC9=C8C=CC=C9,O=P1(CC(Nc2n[nH]c(NC(c3cccs3)P3(=O)Oc4ccccc4-c4ccccc43)n2)c2cccs2)Oc2ccccc2-c2ccccc21,P-N-S,DOPO-based (Co-curing),https://doi.org/10.1016/j.compositesb.2021.109392,training_seed,P-N-S,2,review_manually,NH2/NH,DOPO-based (Co-curing),A,733.7520000000003,O=P1(CC(Nc2n[nH]c(NC(c3cccs3)P3(=O)Oc4ccccc4-c4ccccc43)n2)c2cccs2)Oc2ccccc2-c2ccccc21,8.442634568628089,9.544778072155166,8.740555392012556,0.0,0.0,True,False,"Existing training molecule; use as design reference, not as a new discovery.",3,3.0,33.0,812.3,69.1,171.2,80.0,0.540952890792291,0.48154504030844725,0.721303682804252,0.7410897173289633,0.7752703778266774,5,0.6520323418121262
18,TRAIN_008,TDA,CCO[Si](OCC)(OCC)CCCNCC(O)CN1C(N(C(N(C1=O)CC(CP2(C3=C(C4=C(O2)C=CC=C4)C=CC=C3)=O)O)=O)CC(O)CNCCC[Si](OCC)(OCC)OCC)=O,CCO[Si](CCCNCC(O)Cn1c(=O)n(CC(O)CNCCC[Si](OCC)(OCC)OCC)c(=O)n(CC(O)CP2(=O)Oc3ccccc3-c3ccccc32)c1=O)(OCC)OCC,P-N-Si,DOPO-based (reactive),https://doi.org/10.1021/acsomega.1c00076,training_seed,P-N-Si,1,review_manually,NH2/NH;OH,DOPO-based (reactive),A,956.1890000000002,O=c1[nH]c(=O)n(CCCP2(=O)Oc3ccccc3-c3ccccc32)c(=O)[nH]1,3.239317749942741,7.324388797612186,0.0,0.0,5.874570822295591,True,False,"Existing training molecule; use as design reference, not as a new discovery.",5,15.0,30.7,591.0,53.58,169.0,69.1,0.2947002141327621,0.7297609533824045,0.9592848298519135,0.7050389184760344,0.5201086193173837,5,0.6417787070320997
19,TRAIN_106,TetraDSi,CC(C1=CC=C(O)C(CCCP2(C3=C(C4=C(O2)C=CC=C4)C=CC=C3)=O)=C1)(C5=CC=C(O[Si](OC6=CC=C(C(C)(C7=CC=C(O)C(CCCP8(C9=C(C%10=C(O8)C=CC=C%10)C=CC=C9)=O)=C7)C)C=C6CCCP%11(C%12=C(C%13=C(O%11)C=CC=C%13)C=CC=C%12)=O)(OC(C(CCCP%14(C%15=C(C%16=C(O%14)C=CC=C%16)C=CC=C%15)=O)=C%17)=CC=C%17C(C)(C%18=CC=C(O)C(CCCP%19(C%20=C(C%21=C(O%19)C=CC=C%21)C=CC=C%20)=O)=C%18)C)OC%22=CC=C(C(C)(C%23=CC=C(O)C(CCCP%24(C%25=C(C%26=C(O%24)C=CC=C%26)C=CC=C%25)=O)=C%23)C)C=C%22CCCP%27(C%28=C(C%29=C(O%27)C=CC=C%29)C=CC=C%28)=O)C(CCCP%30(C%31=C(C%32=C(O%30)C=CC=C%32)C=CC=C%31)=O)=C5)C,CC(C)(c1ccc(O)c(CCCP2(=O)Oc3ccccc3-c3ccccc32)c1)c1ccc(O[Si](Oc2ccc(C(C)(C)c3ccc(O)c(CCCP4(=O)Oc5ccccc5-c5ccccc54)c3)cc2CCCP2(=O)Oc3ccccc3-c3ccccc32)(Oc2ccc(C(C)(C)c3ccc(O)c(CCCP4(=O)Oc5ccccc5-c5ccccc54)c3)cc2CCCP2(=O)Oc3ccccc3-c3ccccc32)Oc2ccc(C(C)(C)c3ccc(O)c(CCCP4(=O)Oc5ccccc5-c5ccccc54)c3)cc2CCCP2(=O)Oc3ccccc3-c3ccccc32)c(CCCP2(=O)Oc3ccccc3-c3ccccc32)c1,P-Si,DOPO-based (reactive),https://doi.org/10.1016/j.compositesb.2019.107481,training_seed,P-Si,8,review_manually,OH,DOPO-based (reactive),A,2987.145999999991,O=P1(CCCc2cccc(Cc3ccc(O[Si](Oc4ccc(Cc5cccc(CCCP6(=O)Oc7ccccc7-c7ccccc76)c5)cc4CCCP4(=O)Oc5ccccc5-c5ccccc54)(Oc4ccc(Cc5cccc(CCCP6(=O)Oc7ccccc7-c7ccccc76)c5)cc4CCCP4(=O)Oc5ccccc5-c5ccccc54)Oc4ccc(Cc5cccc(CCCP6(=O)Oc7ccccc7-c7ccccc76)c5)cc4CCCP4(=O)Oc5ccccc5-c5ccccc54)c(CCCP4(=O)Oc5ccccc5-c5ccccc54)c3)c2)Oc2ccccc2-c2ccccc21,8.295275825152194,0.0,0.0,0.0,0.9402285659957726,True,False,"Existing training molecule; use as design reference, not as a new discovery.",2,5.0,35.3,776.0,83.0,168.0,,0.7872055674518197,0.5222600771118121,0.5081633513633697,0.688652191724703,,4,0.6265702969129261
20,TRAIN_113,BDHDP,OB(O)OCCN(CCOB(OCCN(CCO)CP1(C2=C(C=CC=C2)C3=C(C=CC=C3)O1)=O)OCCN(CCOB(OCCN(CCOB(O)O)CP4(C5=C(C=CC=C5)C6=C(C=CC=C6)O4)=O)OCCN(CCOB(O)O)CP7(C8=C(C=CC=C8)C9=C(C=CC=C9)O7)=O)CP%10(C%11=C(C=CC=C%11)C%12=C(C=CC=C%12)O%10)=O)CP%13(C%14=C(C=CC=C%14)C%15=C(C=CC=C%15)O%13)=O,O=P1(CN(CCO)CCOB(OCCN(CCOB(O)O)CP2(=O)Oc3ccccc3-c3ccccc32)OCCN(CCOB(OCCN(CCOB(O)O)CP2(=O)Oc3ccccc3-c3ccccc32)OCCN(CCOB(O)O)CP2(=O)Oc3ccccc3-c3ccccc32)CP2(=O)Oc3ccccc3-c3ccccc32)Oc2ccccc2-c2ccccc21,P-N-B,DOPO-based (additive),https://doi.org/10.1016/j.compositesb.2022.109701,training_seed,P-N-B,5,review_manually,OH,DOPO-based (additive),A,1813.6499999999999,O=P1(CNCCOB(OCCNCP2(=O)Oc3ccccc3-c3ccccc32)OCCN(CCOB(OCCNCP2(=O)Oc3ccccc3-c3ccccc32)OCCNCP2(=O)Oc3ccccc3-c3ccccc32)CP2(=O)Oc3ccccc3-c3ccccc32)Oc2ccccc2-c2ccccc21,8.539133790974004,3.861549913158548,0.0,2.980729468199487,0.0,True,False,"Existing training molecule; use as design reference, not as a new discovery.",4,2.25,32.3,939.0,66.4,181.0,66.7,0.4660064239828689,0.33943498072204703,0.7627050421488838,0.9016796394920115,0.46392621377405324,5,0.5867504600239729

File: 06_ReverseDesign/data/training_seed_molecules.csv (part 1 of 3)
Candidate_ID,Candidate_Name,SMILES_raw,Canonical_SMILES,Synergy_type,Preparation_Method,Reference_ID,Source_Type,Design_Family,DOPO_Count,Linker_Type,Reactive_Group,Preparation_Type,Synthesis_Level,Molecular_Weight,Murcko_Scaffold,P_molecular_wt_pct,N_molecular_wt_pct,S_molecular_wt_pct,B_molecular_wt_pct,Si_molecular_wt_pct,Training_Duplicate,Screening_Eligible,Notes
TRAIN_001,TEBA,CC(C1=CC=C(OCC2CO2)C=C1)(C3=CC=C(OCC4CO4)C=C3)CCC(OCCN(CP5(C6=C(C7=C(O5)C=CC=C7)C=CC=C6)=O)CCOC(CCC(C8=CC=C(OCC9CO9)C=C8)(C%10=CC=C(OCC%11CO%11)C=C%10)C)=O)=O,CC(CCC(=O)OCCN(CCOC(=O)CCC(C)(c1ccc(OCC2CO2)cc1)c1ccc(OCC2CO2)cc1)CP1(=O)Oc2ccccc2-c2ccccc21)(c1ccc(OCC2CO2)cc1)c1ccc(OCC2CO2)cc1,P-N,DOPO-based (reactive),https://doi.org/10.1016/j.polymdegradstab.2020.109151,training_seed,P-N,1,review_manually,epoxy,DOPO-based (reactive),A,1094.2040000000002,O=C(CCC(c1ccc(OCC2CO2)cc1)c1ccc(OCC2CO2)cc1)OCCN(CCOC(=O)CCC(c1ccc(OCC2CO2)cc1)c1ccc(OCC2CO2)cc1)CP1(=O)Oc2ccccc2-c2ccccc21,2.830733574360905,1.2801086451886483,0.0,0.0,0.0,True,False,"Existing training molecule; use as design reference, not as a new discovery."
TRAIN_002,DGEBDB,COC1=CC(C(P2(C3=C(C4=C(O2)C=CC=C4)C=CC=C3)=O)C5=CC=C(OCC6CO6)C(OC)=C5)=CC=C1OCC7CO7,COc1cc(C(c2ccc(OCC3CO3)c(OC)c2)P2(=O)Oc3ccccc3-c3ccccc32)ccc1OCC1CO1,P-only,DOPO-based (reactive),https://doi.org/10.1016/j.compositesb.2020.107926,training_seed,P-only,1,review_manually,epoxy,DOPO-based (reactive),A,586.577,O=P1(C(c2ccc(OCC3CO3)cc2)c2ccc(OCC3CO3)cc2)Oc2ccccc2-c2ccccc21,5.280466162157739,0.0,0.0,0.0,0.0,True,False,"Existing training molecule; use as design reference, not as a new discovery."
TRAIN_003,PFA,CC1CC2C(C(OC2=O)=O)C(P3(C4=C(C5=C(O3)C=CC=C5)C=CC=C4)=O)C1,CC1CC2C(=O)OC(=O)C2C(P2(=O)Oc3ccccc3-c3ccccc32)C1,P-only,DOPO-based (Co-curing),https://doi.org/10.3390/ma14092205,training_seed,P-only,1,review_manually,none,DOPO-based (Co-curing),A,382.35200000000015,O=C1OC(=O)C2C1CCCC2P1(=O)Oc2ccccc2-c2ccccc21,8.100912248399379,0.0,0.0,0.0,0.0,True,False,"Existing training molecule; use as design reference, not as a new discovery."
TRAIN_004,DDP,O=P(CC(C(O)=O)CC(O)=O)(C1=C2C=CC=C1)OC3=C2C=CC=C3,O=C(O)CC(CP1(=O)Oc2ccccc2-c2ccccc21)C(=O)O,P-only,DOPO-based (Co-curing),https://doi.org/10.1016/j.chemosphere.2022.133778,training_seed,P-only,1,review_manually,OH;carboxyl,DOPO-based (Co-curing),A,346.2750000000001,O=[PH]1Oc2ccccc2-c2ccccc21,8.944913724640818,0.0,0.0,0.0,0.0,True,False,"Existing training molecule; use as design reference, not as a new discovery."
TRAIN_005,DOPO-HPM,O=C(CC(P1(C2=C(C3=C(O1)C=CC=C3)C=CC=C2)=O)C4=O)N4C(C=C5)=CC=C5OCC(CN6C(N(C(N(C6=O)CC7CO7)=O)CC8CO8)=O)O,O=C1CC(P2(=O)Oc3ccccc3-c3ccccc32)C(=O)N1c1ccc(OCC(O)Cn2c(=O)n(CC3CO3)c(=O)n(CC3CO3)c2=O)cc1,P-N,DOPO-based (Co-curing),https://doi.org/10.1016/j.polymdegradstab.2015.05.019,training_seed,P-N,1,review_manually,OH;epoxy,DOPO-based (Co-curing),A,702.6130000000002,O=C1CC(P2(=O)Oc3ccccc3-c3ccccc32)C(=O)N1c1ccc(OCCCn2c(=O)n(CC3CO3)c(=O)n(CC3CO3)c2=O)cc1,4.408401210908423,7.974233326169597,0.0,0.0,0.0,True,False,"Existing training molecule; use as design reference, not as a new discovery."
TRAIN_006,DOPO-GE,C=CCC1=CC=C(OCC(O)CP2(C3=C(C4=C(O2)C=CC=C4)C=CC=C3)=O)C(OC)=C1,C=CCc1ccc(OCC(O)CP2(=O)Oc3ccccc3-c3ccccc32)c(OC)c1,P-only,DOPO-based (additive),https://doi.org/10.32604/jrm.2022.018754,training_seed,P-only,1,review_manually,OH;allyl/vinyl,DOPO-based (additive),A,436.44400000000013,O=P1(CCCOc2ccccc2)Oc2ccccc2-c2ccccc21,7.096901320673441,0.0,0.0,0.0,0.0,True,False,"Existing training molecule; use as design reference, not as a new discovery."
TRAIN_007,TMD,O=P(C(C(O)=O)CC(OCCN1C(N(C(N(C1=O)CCOC(CC(P2(C3=C(C4=C(O2)C=CC=C4)C=CC=C3)=O)C(O)=O)=O)=O)CCOC(CC(P5(C6=C(C7=C(O5)C=CC=C7)C=CC=C6)=O)C(O)=O)=O)=O)=O)(C8=C9C=CC=C8)OC%10=C9C=CC=C%10,O=C(CC(C(=O)O)P1(=O)Oc2ccccc2-c2ccccc21)OCCn1c(=O)n(CCOC(=O)CC(C(=O)O)P2(=O)Oc3ccccc3-c3ccccc32)c(=O)n(CCOC(=O)CC(C(=O)O)P2(=O)Oc3ccccc3-c3ccccc32)c1=O,P-N,DOPO-based (reactive),https://doi.org/10.1016/j.cej.2019.121916,training_seed,P-N,3,review_manually,OH;carboxyl,DOPO-based (reactive),A,1203.9330000000004,O=C(CCP1(=O)Oc2ccccc2-c2ccccc21)OCCn1c(=O)n(CCOC(=O)CCP2(=O)Oc3ccccc3-c3ccccc32)c(=O)n(CCOC(=O)CCP2(=O)Oc3ccccc3-c3ccccc32)c1=O,7.718203587741175,3.490310507312283,0.0,0.0,0.0,True,False,"Existing training molecule; use as design reference, not as a new discovery."
TRAIN_008,TDA,CCO[Si](OCC)(OCC)CCCNCC(O)CN1C(N(C(N(C1=O)CC(CP2(C3=C(C4=C(O2)C=CC=C4)C=CC=C3)=O)O)=O)CC(O)CNCCC[Si](OCC)(OCC)OCC)=O,CCO[Si](CCCNCC(O)Cn1c(=O)n(CC(O)CNCCC[Si](OCC)(OCC)OCC)c(=O)n(CC(O)CP2(=O)Oc3ccccc3-c3ccccc32)c1=O)(OCC)OCC,P-N-Si,DOPO-based (reactive),https://doi.org/10.1021/acsomega.1c00076,training_seed,P-N-Si,1,review_manually,NH2/NH;OH,DOPO-based (reactive),A,956.1890000000002,O=c1[nH]c(=O)n(CCCP2(=O)Oc3ccccc3-c3ccccc32)c(=O)[nH]1,3.239317749942741,7.324388797612186,0.0,0.0,5.874570822295591,True,False,"Existing training molecule; use as design reference, not as a new discovery."
TRAIN_009,POG-DOPO,O=P(CC(O)COP(OCC1CO1)(OCC2CO2)=O)(C3=C4C=CC=C3)OC5=C4C=CC=C5,O=P(OCC(O)CP1(=O)Oc2ccccc2-c2ccccc21)(OCC1CO1)OCC1CO1,P-P,DOPO-based (reactive),https://doi.org/10.1016/j.polymdegradstab.2024.111016,training_seed,P-only,1,review_manually,OH;epoxy,DOPO-based (reactive),A,482.36200000000036,O=P(OCCCP1(=O)Oc2ccccc2-c2ccccc21)(OCC1CO1)OCC1CO1,12.842636857795588,0.0,0.0,0.0,0.0,True,False,"Existing training molecule; use as design reference, not as a new discovery."
TRAIN_010,DOPO-BD,CC(NNC(C1=CC=CC=C1)=O)(P2(C3=C(C4=C(O2)C=CC=C4)C=CC=C3)=O)C5=CC=C(O)C=C5,CC(NNC(=O)c1ccccc1)(c1ccc(O)cc1)P1(=O)Oc2ccccc2-c2ccccc21,P-N,DOPO-based (reactive),https://doi.org/10.1002/fam.3200,training_seed,P-N,1,review_manually,NH2/NH;OH,DOPO-based (reactive),A,470.4650000000002,O=C(NNC(c1ccccc1)P1(=O)Oc2ccccc2-c2ccccc21)c1ccccc1,6.583699106203435,5.9545343436812495,0.0,0.0,0.0,True,False,"Existing training molecule; use as design reference, not as a new discovery."
TRAIN_011,DOPOBH,OC(C=C1)=CC=C1N(C2P3(C4=C(C5=C(O3)C=CC=C5)C=CC=C4)=O)COC6=C2C=CC=C6,O=P1(C2c3ccccc3OCN2c2ccc(O)cc2)Oc2ccccc2-c2ccccc21,P-N,DOPO-based (additive),https://doi.org/10.1016/j.polymer.2024.127173,training_seed,P-N,1,review_manually,OH,DOPO-based (additive),A,441.4230000000001,O=P1(C2c3ccccc3OCN2c2ccccc2)Oc2ccccc2-c2ccccc21,7.016852316259006,3.17314684554271,0.0,0.0,0.0,True,False,"Existing training molecule; use as design reference, not as a new discovery."
TRAIN_012,KHDOPO,O=P1(CC(COCCC[Si](OC)(OC)OC)O)C2=CC=CC=C2C3=C(O1)C=CC=C3,CO[Si](CCCOCC(O)CP1(=O)Oc2ccccc2-c2ccccc21)(OC)OC,P-Si,DOPO-based (reactive),https://doi.org/10.1016/j.polymdegradstab.2019.109055,training_seed,P-Si,1,review_manually,OH,DOPO-based (reactive),A,452.5160000000002,O=[PH]1Oc2ccccc2-c2ccccc21,6.844840845406568,0.0,0.0,0.0,6.206631367730641,True,False,"Existing training molecule; use as design reference, not as a new discovery."
TRAIN_013,DOPO-TMT,O=P(C1CC(N(C1=O)C2=CC=C(OC3=NC(OC4=CC=C(N5C(CC(P6(C7=C(C8=C(O6)C=CC=C8)C=CC=C7)=O)C5=O)=O)C=C4)=NC(OC9=CC=C(N%10C(CC(P%11(C%12=C(C%13=C(O%11)C=CC=C%13)C=CC=C%12)=O)C%10=O)=O)C=C9)=N3)C=C2)=O)(C%14=C%15C=CC=C%14)OC%16=C%15C=CC=C%16,O=C1CC(P2(=O)Oc3ccccc3-c3ccccc32)C(=O)N1c1ccc(Oc2nc(Oc3ccc(N4C(=O)CC(P5(=O)Oc6ccccc6-c6ccccc65)C4=O)cc3)nc(Oc3ccc(N4C(=O)CC(P5(=O)Oc6ccccc6-c6ccccc65)C4=O)cc3)n2)cc1,P-N,DOPO-based (additive),https://doi.org/10.1021/acs.iecr.5b02026,training_seed,P-N,3,review_manually,none,DOPO-based (additive),A,1291.068,O=C1CC(P2(=O)Oc3ccccc3-c3ccccc32)C(=O)N1c1ccc(Oc2nc(Oc3ccc(N4C(=O)CC(P5(=O)Oc6ccccc6-c6ccccc65)C4=O)cc3)nc(Oc3ccc(N4C(=O)CC(P5(=O)Oc6ccccc6-c6ccccc65)C4=O)cc3)n2)cc1,7.1972971214529355,6.509494465047543,0.0,0.0,0.0,True,False,"Existing training molecule; use as design reference, not as a new discovery."
TRAIN_014,SFD-BOZ,O=P(C1=C2C=CC=C1)(C3C4=C(OCN3CC5=CC=CO5)C=CC=C4)OC6=C2C=CC=C6,O=P1(C2c3ccccc3OCN2Cc2ccco2)Oc2ccccc2-c2ccccc21,P-N-C,DOPO-based (Co-curing),https://doi.org/10.1016/j.polymdegradstab.2022.109878,training_seed,P-N,1,review_manually,none,DOPO-based (Co-curing),A,429.41200000000015,O=P1(C2c3ccccc3OCN2Cc2ccco2)Oc2ccccc2-c2ccccc21,7.213119335277074,3.261902322245302,0.0,0.0,0.0,True,False,"Existing training molecule; use as design reference, not as a new discovery."
TRAIN_015,DOPO-HQ-AE,O=C(OC1=C(P2(C3=CC=CC=C3C4=CC=CC=C4O2)=O)C=C(OC(C5=CC=CC=C5)=O)C=C1)C6=CC=CC=C6,O=C(Oc1ccc(OC(=O)c2ccccc2)c(P2(=O)Oc3ccccc3-c3ccccc32)c1)c1ccccc1,P-only,DOPO-based (reactive),https://doi.org/10.1016/j.cej.2024.148998,training_seed,P-only,1,review_manually,none,DOPO-based (reactive),A,532.4880000000003,O=C(Oc1ccc(OC(=O)c2ccccc2)c(P2(=O)Oc3ccccc3-c3ccccc32)c1)c1ccccc1,5.816844698847671,0.0,0.0,0.0,0.0,True,False,"Existing training molecule; use as design reference, not as a new discovery."
TRAIN_016,DOPOMAH,O=P(C1=C2C=CC=C1)(C3CC(OC3=O)=O)OC4=C2C=CC=C4,O=C1CC(P2(=O)Oc3ccccc3-c3ccccc32)C(=O)O1,P-only,DOPO-based (Co-curing),https://doi.org/10.1002/app.51688,training_seed,P-only,1,review_manually,none,DOPO-based (Co-curing),A,314.2330000000001,O=C1CC(P2(=O)Oc3ccccc3-c3ccccc32)C(=O)O1,9.857016926930013,0.0,0.0,0.0,0.0,True,False,"Existing training molecule; use as design reference, not as a new discovery."
TRAIN_017,APN-DOPO,O=P(C1=C2C=CC=C1)(C([H])(NC3=CC=CC(OC4=CC=C(C(C#N)=C4)C#N)=C3)[H])OC5=C2C=CC=C5,N#Cc1ccc(Oc2cccc(NCP3(=O)Oc4ccccc4-c4ccccc43)c2)cc1C#N,P-N,DOPO-based (additive+ Secondary Crosslinking),https://doi.org/10.1016/j.cej.2021.130404,training_seed,P-N,1,review_manually,NH2/NH,DOPO-based (additive+ Secondary Crosslinking),A,463.43300000000016,O=P1(CNc2cccc(Oc3ccccc3)c2)Oc2ccccc2-c2ccccc21,6.683598276341994,9.067330121074672,0.0,0.0,0.0,True,False,"Existing training molecule; use as design reference, not as a new discovery."
TRAIN_018,DSOC,CCC1(C(P2(C3=C(C4=C(O2)C=CC=C4)C=CC=C3)=O)O)COC5(OCC(CO5)(C(P6(C7=C(C8=C(O6)C=CC=C8)C=CC=C7)=O)O)CC)OC1,CCC1(C(O)P2(=O)Oc3ccccc3-c3ccccc32)COC2(OC1)OCC(CC)(C(O)P1(=O)Oc3ccccc3-c3ccccc31)CO2,P-only,DOPO-based (reactive),https://doi.org/10.1080/15685551.2015.1070501,training_seed,P-only,2,review_manually,OH,DOPO-based (reactive),A,704.6490000000002,O=P1(CC2COC3(OC2)OCC(CP2(=O)Oc4ccccc4-c4ccccc42)CO3)Oc2ccccc2-c2ccccc21,8.791327313314854,0.0,0.0,0.0,0.0,True,False,"Existing training molecule; use as design reference, not as a new discovery."
TRAIN_019,DiDOPO,O=P1(C2=C(C3=C(O1)C=CC=C3)C=CC=C2)CC(P4(C5=CC=CC=C5C6=C(O4)C=CC=C6)=O)C7=CC=CC=C7,O=P1(CC(c2ccccc2)P2(=O)Oc3ccccc3-c3ccccc32)Oc2ccccc2-c2ccccc21,P-Si,DOPO-based (additive),https://doi.org/10.1021/acsomega.0c05208,training_seed,P-only,2,review_manually,none,DOPO-based (additive),A,534.4880000000002,O=P1(CC(c2ccccc2)P2(=O)Oc3ccccc3-c3ccccc32)Oc2ccccc2-c2ccccc21,11.590157309425091,0.0,0.0,0.0,0.0,True,False,"Existing training molecule; use as design reference, not as a new discovery."
TRAIN_020,PBD,O=P(C1=C2C=CC=C1)(C(C3=CC=C(C(P4(C5=C(C6=C(O4)C=CC=C6)C=CC=C5)=O)NC7=CC=CC(OC8=CC=C(C(C#N)=C8)C#N)=C7)C=C3)NC9=CC=CC(OC%10=CC=C(C(C#N)=C%10)C#N)=C9)OC%11=C2C=CC=C%11,N#Cc1ccc(Oc2cccc(NC(c3ccc(C(Nc4cccc(Oc5ccc(C#N)c(C#N)c5)c4)P4(=O)Oc5ccccc5-c5ccccc54)cc3)P3(=O)Oc4ccccc4-c4ccccc43)c2)cc1C#N,P-N,DOPO-based (additive+ Secondary Crosslinking),https://doi.org/10.1016/j.compositesb.2021.109162,training_seed,P-N,2,review_manually,NH2/NH,DOPO-based (additive+ Secondary Crosslinking),A,1000.9480000000001,O=P1(C(Nc2cccc(Oc3ccccc3)c2)c2ccc(C(Nc3cccc(Oc4ccccc4)c3)P3(=O)Oc4ccccc4-c4ccccc43)cc2)Oc2ccccc2-c2ccccc21,6.188932891618745,8.3962403641348,0.0,0.0,0.0,True,False,"Existing training molecule; use as design reference, not as a new discovery."
TRAIN_021,DTB,CCC(O)CN1C(N(C(N(C1=O)CC(O)CP2(C3=C(C4=C(O2)C=CC=C4)C=CC=C3)=O)=O)CC(O)COB(OC)O)=O,CCC(O)Cn1c(=O)n(CC(O)COB(O)OC)c(=O)n(CC(O)CP2(=O)Oc3ccccc3-c3ccccc32)c1=O,P-N-B,DOPO-based (additive),https://doi.org/10.1016/j.polymdegradstab.2016.09.023,training_seed,P-N-B,1,review_manually,OH,DOPO-based (additive),A,605.3460000000002,O=c1[nH]c(=O)n(CCCP2(=O)Oc3ccccc3-c3ccccc32)c(=O)[nH]1,5.116743151850345,6.941649899396376,0.0,1.7860859739719097,0.0,True,False,"Existing training molecule; use as design reference, not as a new discovery."
TRAIN_022,DOPO-DDM,O=P(C1=C2C=CC=C1)(C(NC3=CC=C(CC4=CC=C(NC(P5(C6=C(C7=C(O5)C=CC=C7)C=CC=C6)=O)C8=CC=C(O)C=C8)C=C4)C=C3)C9=CC=C(O)C=C9)OC%10=C2C=CC=C%10,O=P1(C(Nc2ccc(Cc3ccc(NC(c4ccc(O)cc4)P4(=O)Oc5ccccc5-c5ccccc54)cc3)cc2)c2ccc(O)cc2)Oc2ccccc2-c2ccccc21,P-N,DOPO-based (Co-curing),https://doi.org/10.1016/j.polymdegradstab.2015.10.012,training_seed,P-N,2,review_manually,NH2/NH;OH,DOPO-based (Co-curing),A,838.8370000000001,O=P1(C(Nc2ccc(Cc3ccc(NC(c4ccccc4)P4(=O)Oc5ccccc5-c5ccccc54)cc3)cc2)c2ccccc2)Oc2ccccc2-c2ccccc21,7.384986594535052,3.339623788650238,0.0,0.0,0.0,True,False,"Existing training molecule; use as design reference, not as a new discovery."
TRAIN_023,DTA,O=P(C1=C2C=CC=C1)(C(NC3=NC4=C(N3)C=CC=C4)C5=CC=C(C(P6(C7=C(C8=C(O6)C=CC=C8)C=CC=C7)=O)NC9=NC%10=C(N9)C=CC=C%10)C=C5)OC%11=C2C=CC=C%11,O=P1(C(Nc2nc3ccccc3[nH]2)c2ccc(C(Nc3nc4ccccc4[nH]3)P3(=O)Oc4ccccc4-c4ccccc43)cc2)Oc2ccccc2-c2ccccc21,P-N,DOPO-based (Co-curing),https://doi.org/10.1016/j.polymdegradstab.2019.03.003,training_seed,P-N,2,review_manually,NH2/NH,DOPO-based (Co-curing),A,796.764,O=P1(C(Nc2nc3ccccc3[nH]2)c2ccc(C(Nc3nc4ccccc4[nH]3)P3(=O)Oc4ccccc4-c4ccccc43)cc2)Oc2ccccc2-c2ccccc21,7.774949671420898,10.547916321520551,0.0,0.0,0.0,True,False,"Existing training molecule; use as design reference, not as a new discovery."
TRAIN_024,HVPA－DOPO,COC1=CC(C(NCCO)P2(OC(C=CC=C3)=C3C4=C2C=CC=C4)=O)=CC=C1OP5(OC6=CC(C(NCCO)P7(OC(C=CC=C8)=C8C9=C7C=CC=C9)=O)=CC=C6OC)=NP(OC%10=CC=C(C(NCCO)P%11(OC(C=CC=C%12)=C%12C%13=C%11C=CC=C%13)=O)C=C%10OC)(OC%14=CC=C(C(NCCO)P%15(OC(C=CC=C%16)=C%16C%17=C%15C=CC=C%17)=O)C=C%14OC)=NP(OC%18=CC=C(C(NCCO)P%19(OC(C=CC=C%20)=C%20C%21=C%19C=CC=C%21)=O)C=C%18OC)(OC%22=CC(C(NCCO)P%23(OC(C=CC=C%24)=C%24C%25=C%23C=CC=C%25)=O)=CC=C%22OC)=N5,COc1cc(C(NCCO)P2(=O)Oc3ccccc3-c3ccccc32)ccc1OP1(Oc2ccc(C(NCCO)P3(=O)Oc4ccccc4-c4ccccc43)cc2OC)=NP(Oc2ccc(C(NCCO)P3(=O)Oc4ccccc4-c4ccccc43)cc2OC)(Oc2cc(C(NCCO)P3(=O)Oc4ccccc4-c4ccccc43)ccc2OC)=NP(Oc2ccc(C(NCCO)P3(=O)Oc4ccccc4-c4ccccc43)cc2OC)(Oc2cc(C(NCCO)P3(=O)Oc4ccccc4-c4ccccc43)ccc2OC)=N1,P-N,DOPO-based (additive),https://kns.cnki.net/kcms2/article/abstract?v=Jz5IuRg0t03gCi77HueKkdhXr1Kks-8Asx8mfSXC9dkOW3i5QJvBG7O8nFuQ6fVFmodx7dE2PooVI8cXdUjFh-m9QVbm9NUqRV0WAQmWSTT-onafxhl7MgLeJKaimMxrNN1lVGKNu1EYC6CR0hCY_RViLFQXuvgBsV-gcxf_dKg=&uniplatform=NZKPT,training_seed,P-N,6,review_manually,NH2/NH;OH,DOPO-based (additive),A,2597.258999999994,O=P1(Cc2ccc(OP3(Oc4ccc(CP5(=O)Oc6ccccc6-c6ccccc65)cc4)=NP(Oc4ccc(CP5(=O)Oc6ccccc6-c6ccccc65)cc4)(Oc4cccc(CP5(=O)Oc6ccccc6-c6ccccc65)c4)=NP(Oc4ccc(CP5(=O)Oc6ccccc6-c6ccccc65)cc4)(Oc4cccc(CP5(=O)Oc6ccccc6-c6ccccc65)c4)=N3)cc2)Oc2ccccc2-c2ccccc21,10.733084378569895,4.85369383646376,0.0,0.0,0.0,True,False,"Existing training molecule; use as design reference, not as a new discovery."
TRAIN_025,DOF,O=P(C1=C2C=CC=C1)(C(O)C3=CC=CO3)OC4=C2C=CC=C4,O=P1(C(O)c2ccco2)Oc2ccccc2-c2ccccc21,P-only,DOPO-based (Co-curing),https://doi.org/10.1016/j.indcrop.2023.116917,training_seed,P-only,1,review_manually,OH,DOPO-based (Co-curing),A,312.261,O=P1(Cc2ccco2)Oc2ccccc2-c2ccccc21,9.919266254831696,0.0,0.0,0.0,0.0,True,False,"Existing training molecule; use as design reference, not as a new discovery."
TRAIN_026,DE-1,CC(C1=CC=C(OCC(O)CP2(C3=C(C4=C(O2)C=CC=C4)C=CC=C3)=O)C=C1)(C5=CC=C(OCC6CO6)C=C5)C,CC(C)(c1ccc(OCC(O)CP2(=O)Oc3ccccc3-c3ccccc32)cc1)c1ccc(OCC2CO2)cc1,P-N,DOPO-based (reactive),https://doi.org/10.1002/（SICI）1099-0518（19991101）37：21<3903：：AID-POLA4>3.0.CO;2-X,training_seed,P-only,1,review_manually,OH;epoxy,DOPO-based (reactive),A,556.5950000000001,O=P1(CCCOc2ccc(Cc3ccc(OCC4CO4)cc3)cc2)Oc2ccccc2-c2ccccc21,5.5649080570253044,0.0,0.0,0.0,0.0,True,False,"Existing training molecule; use as design reference, not as a new discovery."
TRAIN_027,DOPO-AI,O=P(C1=C2C=CC=C1)(NCCCN3C=CN=C3)OC4=C2C=CC=C4,O=P1(NCCCn2ccnc2)Oc2ccccc2-c2ccccc21,P-N,DOPO-based (Co-curing),https://doi.org/10.1021/acsapm.0c00577,training_seed,P-N,1,review_manually,none,DOPO-based (Co-curing),A,339.33500000000015,O=P1(NCCCn2ccnc2)Oc2ccccc2-c2ccccc21,9.127853006615878,12.3833379993222,0.0,0.0,0.0,True,False,"Existing training molecule; use as design reference, not as a new discovery."
TRAIN_028,DMT,O=C(CC(P1(C2=C(C3=C(O1)C=CC=C3)C=CC=C2)=O)C4=O)N4C(C=C5)=CC=C5OCC(O)CN(C(N(CC(O)COC6=CC=C(N7C(CC(P8(C9=C(C%10=C(O8)C=CC=C%10)C=CC=C9)=O)C7=O)=O)C=C6)C%11=O)=O)C(N%11CC(O)COC%12=CC=C(C=C%12)N%13C(CC(C%13=O)P%14(C%15=C(C=CC=C%15)C%16=C(C=CC=C%16)O%14)=O)=O)=O,O=C1CC(P2(=O)Oc3ccccc3-c3ccccc32)C(=O)N1c1ccc(OCC(O)Cn2c(=O)n(CC(O)COc3ccc(N4C(=O)CC(P5(=O)Oc6ccccc6-c6ccccc65)C4=O)cc3)c(=O)n(CC(O)COc3ccc(N4C(=O)CC(P5(=O)Oc6ccccc6-c6ccccc65)C4=O)cc3)c2=O)cc1,P-N,DOPO-based (additive),https://doi.org/10.1016/j.polymdegradstab.2016.07.013,training_seed,P-N,3,review_manually,OH,DOPO-based (additive),A,1513.305,O=C1CC(P2(=O)Oc3ccccc3-c3ccccc32)C(=O)N1c1ccc(OCCCn2c(=O)n(CCCOc3ccc(N4C(=O)CC(P5(=O)Oc6ccccc6-c6ccccc65)C4=O)cc3)c(=O)n(CCCOc3ccc(N4C(=O)CC(P5(=O)Oc6ccccc6-c6ccccc65)C4=O)cc3)c2=O)cc1,6.140335226540584,5.55354009931904,0.0,0.0,0.0,True,False,"Existing training molecule; use as design reference, not as a new discovery."
TRAIN_029,VTD,CC1(CC(NC(P2(C3=C(C4=C(O2)C=CC=C4)C=CC=C3)=O)C5=CC=C(O)C(OC)=C5)CC(C)(N1[H])C)C,COc1cc(C(NC2CC(C)(C)NC(C)(C)C2)P2(=O)Oc3ccccc3-c3ccccc32)ccc1O,P-N,DOPO-based (Co-curing),https://doi.org/10.1016/j.eurpolymj.2026.114687,training_seed,P-N,1,review_manually,NH2/NH;OH,DOPO-based (Co-curing),A,506.5830000000002,O=P1(C(NC2CCNCC2)c2ccccc2)Oc2ccccc2-c2ccccc21,6.11429913755495,5.529992123699372,0.0,0.0,0.0,True,False,"Existing training molecule; use as design reference, not as a new discovery."
TRAIN_030,NPDI,O=P(CC(C(O)=O)CC(OCC1=CC=C(OP2(OC(C=C3)=CC=C3COC(CC(C(O)=O)CP(OC4=C5C=CC=C4)(C6=C5C=CC=C6)=O)=O)=NP(OC(C=C7)=CC=C7COC(CC(C(O)=O)CP(OC8=C9C=CC=C8)(C%10=C9C=CC=C%10)=O)=O)(OC(C=C%11)=CC=C%11COC(CC(C(O)=O)CP(OC%12=C%13C=CC=C%12)(C%14=C%13C=CC=C%14)=O)=O)=NP(OC(C=C%15)=CC=C%15COC(CC(C(O)=O)CP(OC%16=C%17C=CC=C%16)(C%18=C%17C=CC=C%18)=O)=O)(OC(C=C%19)=CC=C%19COC(CC(C(O)=O)CP(OC%20=C%21C=CC=C%20)(C%22=C%21C=CC=C%22)=O)=O)=N2)C=C1)=O)(C%23=C%24C=CC=C%23)OC%25=C%24C=CC=C%25,O=C(CC(CP1(=O)Oc2ccccc2-c2ccccc21)C(=O)O)OCc1ccc(OP2(Oc3ccc(COC(=O)CC(CP4(=O)Oc5ccccc5-c5ccccc54)C(=O)O)cc3)=NP(Oc3ccc(COC(=O)CC(CP4(=O)Oc5ccccc5-c5ccccc54)C(=O)O)cc3)(Oc3ccc(COC(=O)CC(CP4(=O)Oc5ccccc5-c5ccccc54)C(=O)O)cc3)=NP(Oc3ccc(COC(=O)CC(CP4(=O)Oc5ccccc5-c5ccccc54)C(=O)O)cc3)(Oc3ccc(COC(=O)CC(CP4(=O)Oc5ccccc5-c5ccccc54)C(=O)O)cc3)=N2)cc1,P-N,DOPO-based (reactive),https://doi.org/10.1002/pi.6755,training_seed,P-N,6,review_manually,OH;carboxyl,DOPO-based (reactive),A,2843.2889999999925,O=C(CCCP1(=O)Oc2ccccc2-c2ccccc21)OCc1ccc(OP2(Oc3ccc(COC(=O)CCCP4(=O)Oc5ccccc5-c5ccccc54)cc3)=NP(Oc3ccc(COC(=O)CCCP4(=O)Oc5ccccc5-c5ccccc54)cc3)(Oc3ccc(COC(=O)CCCP4(=O)Oc5ccccc5-c5ccccc54)cc3)=NP(Oc3ccc(COC(=O)CCCP4(=O)Oc5ccccc5-c5ccccc54)cc3)(Oc3ccc(COC(=O)CCCP4(=O)Oc5ccccc5-c5ccccc54)cc3)=N2)cc1,9.80434982163265,1.4779011208498367,0.0,0.0,0.0,True,False,"Existing training molecule; use as design reference, not as a new discovery."
TRAIN_031,HBFR,O=C(N1CC(COC2=C(OC)C=CC(C(C3=CC(OC)=C(C=C3)O)P4(C5=C(C=CC=C5)C6=C(C=CC=C6)O4)=O)=C2)O)N(CC(COC7=C(C=C(C=C7)C(C8=CC(O)=C(C=C8)OC)P9(C%10=C(C=CC=C%10)C%11=C(C=CC=C%11)O9)=O)OC)O)C(N(CC(COC%12=C(OC)C=CC(C(C%13=CC(O)=C(C=C%13)OC)P%14(C%15=C(C=CC=C%15)C%16=C(C=CC=C%16)O%14)=O)=C%12)O)C1=O)=O,COc1ccc(C(c2ccc(OCC(O)Cn3c(=O)n(CC(O)COc4cc(C(c5ccc(OC)c(O)c5)P5(=O)Oc6ccccc6-c6ccccc65)ccc4OC)c(=O)n(CC(O)COc4cc(C(c5ccc(O)c(OC)c5)P5(=O)Oc6ccccc6-c6ccccc65)ccc4OC)c3=O)c(OC)c2)P2(=O)Oc3ccccc3-c3ccccc32)cc1O,P-N,DOPO-based (reactive),https://doi.org/10.1016/j.cej.2021.131226,training_seed,P-N,3,review_manually,OH,DOPO-based (reactive),A,1720.6139999999994,O=c1n(CCCOc2ccc(C(c3ccccc3)P3(=O)Oc4ccccc4-c4ccccc43)cc2)c(=O)n(CCCOc2cccc(C(c3ccccc3)P3(=O)Oc4ccccc4-c4ccccc43)c2)c(=O)n1CCCOc1cccc(C(c2ccccc2)P2(=O)Oc3ccccc3-c3ccccc32)c1,5.400514002559553,2.4422095833231636,0.0,0.0,0.0,True,False,"Existing training molecule; use as design reference, not as a new discovery."
TRAIN_032,PBI,O=P(C1=C2C=CC=C1)(C(NC3=NC4=C(S3)C=CC=C4)C5=CNC=N5)OC6=C2C=CC=C6,O=P1(C(Nc2nc3ccccc3s2)c2c[nH]cn2)Oc2ccccc2-c2ccccc21,P-N-S,DOPO-based (Co-curing),https://doi.org/10.1016/j.polymdegradstab.2019.06.020,training_seed,P-N-S,1,review_manually,NH2/NH,DOPO-based (Co-curing),A,444.4560000000002,O=P1(C(Nc2nc3ccccc3s2)c2c[nH]cn2)Oc2ccccc2-c2ccccc21,6.96896880681102,12.605972244721633,7.21488741292726,0.0,0.0,True,False,"Existing training molecule; use as design reference, not as a new discovery."
TRAIN_033,Trif-DOPO,O=P(C1=C2C=CC=C1)(C(O)C3=CC=C(OC4=NC(OC5=CC=C(C(P6(C7=C(C8=C(O6)C=CC=C8)C=CC=C7)=O)O)C=C5)=NC(OC9=CC=C(C(P%10(C%11=C(C%12=C(O%10)C=CC=C%12)C=CC=C%11)=O)O)C=C9)=N4)C=C3)OC%13=C2C=CC=C%13,O=P1(C(O)c2ccc(Oc3nc(Oc4ccc(C(O)P5(=O)Oc6ccccc6-c6ccccc65)cc4)nc(Oc4ccc(C(O)P5(=O)Oc6ccccc6-c6ccccc65)cc4)n3)cc2)Oc2ccccc2-c2ccccc21,P-N,DOPO-based (additive),https://doi.org/10.1002/app.39709,training_seed,P-N,3,review_manually,OH,DOPO-based (additive),A,1089.9270000000001,O=P1(Cc2ccc(Oc3nc(Oc4ccc(CP5(=O)Oc6ccccc6-c6ccccc65)cc4)nc(Oc4ccc(CP5(=O)Oc6ccccc6-c6ccccc65)cc4)n3)cc2)Oc2ccccc2-c2ccccc21,8.525525103974852,3.855395820087033,0.0,0.0,0.0,True,False,"Existing training molecule; use as design reference, not as a new discovery."
TRAIN_034,DOPO,O=P(C1=CC=CC=C21)OC3=C2C=CC=C3,O=[PH]1Oc2ccccc2-c2ccccc21,P-only,DOPO-based (Co-curing),https://doi.org/10.1002/app.51688,training_seed,P-only,0,review_manually,none,DOPO-based (Co-curing),A,216.176,O=[PH]1Oc2ccccc2-c2ccccc21,14.328140034046333,0.0,0.0,0.0,0.0,True,False,"Existing training molecule; use as design reference, not as a new discovery."
TRAIN_035,ITA-HBP,O=P1(C2=C(C=CC=C2)C3=C(C=CC=C3)O1)CC(CC(N(CC(C)O)CC(C)O)=O)C=O,CC(O)CN(CC(C)O)C(=O)CC(C=O)CP1(=O)Oc2ccccc2-c2ccccc21,P-N,DOPO-based (reactive),https://doi.org/10.1016/j.cej.2019.122719,training_seed,P-N,1,review_manually,OH,DOPO-based (reactive),A,445.45200000000017,O=[PH]1Oc2ccccc2-c2ccccc21,6.953386672413636,3.1444465396945116,0.0,0.0,0.0,True,False,"Existing training molecule; use as design reference, not as a new discovery."
TRAIN_036,DPT,CC1(CC(NC(P2(C3=C(C4=C(O2)C=CC=C4)C=CC=C3)=O)C5=CC=C(C(P6(C7=C(C8=C(O6)C=CC=C8)C=CC=C7)=O)NC9CC(C)(NC(C)(C9)C)C)C=C5)CC(C)(N1)C)C,CC1(C)CC(NC(c2ccc(C(NC3CC(C)(C)NC(C)(C)C3)P3(=O)Oc4ccccc4-c4ccccc43)cc2)P2(=O)Oc3ccccc3-c3ccccc32)CC(C)(C)N1,P-N,DOPO-based (Co-curing),http://dx.doi.org/10.1016/j.polymdegradstab.2017.10.015,training_seed,P-N,2,review_manually,NH2/NH,DOPO-based (Co-curing),A,843.0020000000001,O=P1(C(NC2CCNCC2)c2ccc(C(NC3CCNCC3)P3(=O)Oc4ccccc4-c4ccccc43)cc2)Oc2ccccc2-c2ccccc21,7.348499766311349,6.646247577111323,0.0,0.0,0.0,True,False,"Existing training molecule; use as design reference, not as a new discovery."
TRAIN_037,DOPO-BAPh,CC(C1=CC=C(O)C(CN(C2=CC=CC(OC3=CC=C(C(C#N)=C3)C#N)=C2)CP4(C5=C(C6=C(O4)C=CC=C6)C=CC=C5)=O)=C1)(C7=CC(CN(C8=CC=CC(OC9=CC=C(C(C#N)=C9)C#N)=C8)CP%10(C%11=C(C%12=C(O%10)C=CC=C%12)C=CC=C%11)=O)=C(O)C=C7)C,CC(C)(c1ccc(O)c(CN(CP2(=O)Oc3ccccc3-c3ccccc32)c2cccc(Oc3ccc(C#N)c(C#N)c3)c2)c1)c1ccc(O)c(CN(CP2(=O)Oc3ccccc3-c3ccccc32)c2cccc(Oc3ccc(C#N)c(C#N)c3)c2)c1,P-N,DOPO-based (additive),https://doi.org/10.1016/j.polymdegradstab.2021.109544,training_seed,P-N,2,review_manually,OH,DOPO-based (additive),A,1179.1789999999996,O=P1(CN(Cc2cccc(Cc3cccc(CN(CP4(=O)Oc5ccccc5-c5ccccc54)c4cccc(Oc5ccccc5)c4)c3)c2)c2cccc(Oc3ccccc3)c2)Oc2ccccc2-c2ccccc21,5.253485687923549,7.127162203533139,0.0,0.0,0.0,True,False,"Existing training molecule; use as design reference, not as a new discovery."
TRAIN_038,BPD,O=P(C1=C2C=CC=C1)(C(NC3=NC4=C(S3)C=CC=C4)C5=CC=C(C(P6(C7=C(C8=C(O6)C=CC=C8)C=CC=C7)=O)NC9=NC%10=C(S9)C=CC=C%10)C=C5)OC%11=C2C=CC=C%11,O=P1(C(Nc2nc3ccccc3s2)c2ccc(C(Nc3nc4ccccc4s3)P3(=O)Oc4ccccc4-c4ccccc43)cc2)Oc2ccccc2-c2ccccc21,P-N-S,DOPO-based (Co-curing),https://doi.org/10.1002/pat.4145,training_seed,P-N-S,2,review_manually,NH2/NH,DOPO-based (Co-curing),A,830.868,O=P1(C(Nc2nc3ccccc3s2)c2ccc(C(Nc3nc4ccccc4s3)P3(=O)Oc4ccccc4-c4ccccc43)cc2)Oc2ccccc2-c2ccccc21,7.455817289870352,6.743309406548333,7.718915640029462,0.0,0.0,True,False,"Existing training molecule; use as design reference, not as a new discovery."
TRAIN_039,POBDBI,O=P(C(NC1=CC2=C(NC(N2)=O)C=C1)C3=CC=C(C(P4(C5=C(C6=C(O4)C=CC=C6)C=CC=C5)=O)NC7=CC=C8C(NC(N8)=O)=C7)C=C3)(C9=CC=CC=C%109)OC%11=C%10C=CC=C%11,O=c1[nH]c2ccc(NC(c3ccc(C(Nc4ccc5[nH]c(=O)[nH]c5c4)P4(=O)Oc5ccccc5-c5ccccc54)cc3)P3(=O)Oc4ccccc4-c4ccccc43)cc2[nH]1,P-N,DOPO-based (reactive),https://doi.org/10.1016/j.polymdegradstab.2020.109426,training_seed,P-N,2,review_manually,NH2/NH,DOPO-based (reactive),A,828.7620000000002,O=c1[nH]c2ccc(NC(c3ccc(C(Nc4ccc5[nH]c(=O)[nH]c5c4)P4(=O)Oc5ccccc5-c5ccccc54)cc3)P3(=O)Oc4ccccc4-c4ccccc43)cc2[nH]1,7.474763563001198,10.140667646441317,0.0,0.0,0.0,True,False,"Existing training molecule; use as design reference, not as a new discovery."
TRAIN_040,PBO,O=P1(C(NC2=CC=C(NC(P3(C4=CC=CC=C4C5=CC=CC=C5O3)=O)C6=CNC7=CC=CC=C67)C=C2)C8=CNC9=CC=CC=C89)OC%10=CC=CC=C%10C%11=CC=CC=C%111,O=P1(C(Nc2ccc(NC(c3c[nH]c4ccccc34)P3(=O)Oc4ccccc4-c4ccccc43)cc2)c2c[nH]c3ccccc23)Oc2ccccc2-c2ccccc21,P-N,DOPO-based (reactive),https://doi.org/10.1002/pat.5804,training_seed,P-N,2,review_manually,NH2/NH,DOPO-based (reactive),A,794.7880000000001,O=P1(C(Nc2ccc(NC(c3c[nH]c4ccccc34)P3(=O)Oc4ccccc4-c4ccccc43)cc2)c2c[nH]c3ccccc23)Oc2ccccc2-c2ccccc21,7.794279732456956,7.049427017015858,0.0,0.0,0.0,True,False,"Existing training molecule; use as design reference, not as a new discovery."
TRAIN_041,CTP-DOPO,OC(C=C1)=CC=C1NC(P2(C3=C(C4=CC=CC=C4O2)C=CC=C3)=O)C(C=C5)=CC=C5OP6(OC7=CC=C(C(P8(C9=C(C%10=CC=CC=C%10O8)C=CC=C9)=O)NC%11=CC=C(O)C=C%11)C=C7)=NP(OC%12=CC=C(C(P%13(C%14=C(C%15=CC=CC=C%15O%13)C=CC=C%14)=O)NC%16=CC=C(O)C=C%16)C=C%12)(OC%17=CC=C(C(P%18(C%19=C(C%20=CC=CC=C%20O%18)C=CC=C%19)=O)NC%21=CC=C(O)C=C%21)C=C%17)=NP(OC%22=CC=C(C(P%23(C%24=C(C%25=CC=CC=C%25O%23)C=CC=C%24)=O)NC%26=CC=C(O)C=C%26)C=C%22)(OC%27=CC=C(C(P%28(C%29=C(C%30=CC=CC=C%30O%28)C=CC=C%29)=O)NC%31=CC=C(O)C=C%31)C=C%27)=N6,O=P1(C(Nc2ccc(O)cc2)c2ccc(OP3(Oc4ccc(C(Nc5ccc(O)cc5)P5(=O)Oc6ccccc6-c6ccccc65)cc4)=NP(Oc4ccc(C(Nc5ccc(O)cc5)P5(=O)Oc6ccccc6-c6ccccc65)cc4)(Oc4ccc(C(Nc5ccc(O)cc5)P5(=O)Oc6ccccc6-c6ccccc65)cc4)=NP(Oc4ccc(C(Nc5ccc(O)cc5)P5(=O)Oc6ccccc6-c6ccccc65)cc4)(Oc4ccc(C(Nc5ccc(O)cc5)P5(=O)Oc6ccccc6-c6ccccc65)cc4)=N3)cc2)Oc2ccccc2-c2ccccc21,P-N,DOPO-based (additive),https://doi.org/10.1016/j.polymdegradstab.2015.11.018,training_seed,P-N,6,review_manually,NH2/NH;OH,DOPO-based (additive),A,2705.3669999999925,O=P1(C(Nc2ccccc2)c2ccc(OP3(Oc4ccc(C(Nc5ccccc5)P5(=O)Oc6ccccc6-c6ccccc65)cc4)=NP(Oc4ccc(C(Nc5ccccc5)P5(=O)Oc6ccccc6-c6ccccc65)cc4)(Oc4ccc(C(Nc5ccccc5)P5(=O)Oc6ccccc6-c6ccccc65)cc4)=NP(Oc4ccc(C(Nc5ccccc5)P5(=O)Oc6ccccc6-c6ccccc65)cc4)(Oc4ccc(C(Nc5ccccc5)P5(=O)Oc6ccccc6-c6ccccc65)cc4)=N3)cc2)Oc2ccccc2-c2ccccc21,10.304184238219834,4.659737477392175,0.0,0.0,0.0,True,False,"Existing training molecule; use as design reference, not as a new discovery."
TRAIN_042,DMBT,O=P(C1=C2C=CC=C1)(SC3=NC4=C(S3)C=CC=C4)OC5=C2C=CC=C5,O=P1(Sc2nc3ccccc3s2)Oc2ccccc2-c2ccccc21,P-N-S,DOPO-based (additive),https://doi.org/10.1016/j.compositesb.2019.03.052,training_seed,P-N-S,1,review_manually,none,DOPO-based (additive),A,381.4180000000001,O=P1(Sc2nc3ccccc3s2)Oc2ccccc2-c2ccccc21,8.120749414028701,3.6723489714696202,16.81462332663901,0.0,0.0,True,False,"Existing training molecule; use as design reference, not as a new discovery."
TRAIN_043,VFD,COC1=CC(C(P2(C3=C(C4=C(O2)C=CC=C4)C=CC=C3)=O)NCC5=CC=CO5)=CC=C1O,COc1cc(C(NCc2ccco2)P2(=O)Oc3ccccc3-c3ccccc32)ccc1O,P-N,DOPO-based (Co-curing),https://doi.org/10.1016/j.polymdegradstab.2021.109548,training_seed,P-N,1,review_manually,NH2/NH;OH,DOPO-based (Co-curing),A,447.42700000000013,O=P1(C(NCc2ccco2)c2ccccc2)Oc2ccccc2-c2ccccc21,6.922693534364263,3.1305665505210896,0.0,0.0,0.0,True,False,"Existing training molecule; use as design reference, not as a new discovery."
TRAIN_044,VAD,COC1=C(O)C=CC(C(P2(C3=C(C4=C(O2)C=CC=C4)C=CC=C3)=O)NC5=NC=CC=N5)=C1,COc1cc(C(Nc2ncccn2)P2(=O)Oc3ccccc3-c3ccccc32)ccc1O,P-N,DOPO-based (Co-curing),https://doi.org/10.1002/pat.5875,training_seed,P-N,1,review_manually,NH2/NH;OH,DOPO-based (Co-curing),A,445.41500000000013,O=P1(C(Nc2ncccn2)c2ccccc2)Oc2ccccc2-c2ccccc21,6.953964280502451,9.434123233389085,0.0,0.0,0.0,True,False,"Existing training molecule; use as design reference, not as a new discovery."
TRAIN_045,DHBAZ,O=P(C1=C2C=CC=C1)(C(NC3=NC=CS3)C4=CC=C(O)C=C4)OC5=C2C=CC=C5,O=P1(C(Nc2nccs2)c2ccc(O)cc2)Oc2ccccc2-c2ccccc21,P-N-S,DOPO-based (Co-curing),http://dx.doi.org/10.1016/j.jaap.2017.07.014,training_seed,P-N-S,1,review_manually,NH2/NH;OH,DOPO-based (Co-curing),A,420.4300000000001,O=P1(C(Nc2nccs2)c2ccccc2)Oc2ccccc2-c2ccccc21,7.367219275503649,6.663178174725874,7.627191209000307,0.0,0.0,True,False,"Existing training molecule; use as design reference, not as a new discovery."
TRAIN_046,D-AZ,O=P(C1=C2C=CC=C1)(NC3=NC=CS3)OC4=C2C=CC=C4,O=P1(Nc2nccs2)Oc2ccccc2-c2ccccc21,P-N-S,DOPO-based (additive),https://doi.org/10.1007/s10853-017-1102-x,training_seed,P-N-S,1,review_manually,none,DOPO-based (additive),A,314.30600000000004,O=P1(Nc2nccs2)Oc2ccccc2-c2ccccc21,9.85472755849395,8.912970162834943,10.202477840066685,0.0,0.0,True,False,"Existing training molecule; use as design reference, not as a new discovery."
TRAIN_047,DOPO-ABZ,O=P(C1=C2C=CC=C1)(NC3=NC4=C(S3)C=CC=C4)OC5=C2C=CC=C5,O=P1(Nc2nc3ccccc3s2)Oc2ccccc2-c2ccccc21,P-N-S,DOPO-based (additive),https://doi.org/10.1021/acs.iecr.6b03416,training_seed,P-N-S,1,review_manually,none,DOPO-based (additive),A,364.3660000000001,O=P1(Nc2nc3ccccc3s2)Oc2ccccc2-c2ccccc21,8.500793158527413,7.6884231788915525,8.800766262494303,0.0,0.0,True,False,"Existing training molecule; use as design reference, not as a new discovery."
TRAIN_048,TGIC-DOPO,O=P(CC(O)CN(C(N(C1=O)CC(O)CP(OC2=C3C=CC=C2)(C4=C3C=CC=C4)=O)=O)C(N1CC(O)CP(OC5=C6C=CC=C5)(C7=C6C=CC=C7)=O)=O)(C8=C9C=CC=C8)OC%10=C9C=CC=C%10,O=c1n(CC(O)CP2(=O)Oc3ccccc3-c3ccccc32)c(=O)n(CC(O)CP2(=O)Oc3ccccc3-c3ccccc32)c(=O)n1CC(O)CP1(=O)Oc2ccccc2-c2ccccc21,P-N,DOPO-based (additive),https://doi.org/10.1016/j.polymdegradstab.2014.05.007,training_seed,P-N,3,review_manually,OH,DOPO-based (additive),A,945.7950000000001,O=c1n(CCCP2(=O)Oc3ccccc3-c3ccccc32)c(=O)n(CCCP2(=O)Oc3ccccc3-c3ccccc32)c(=O)n1CCCP1(=O)Oc2ccccc2-c2ccccc21,9.824750606632513,4.4429289645219106,0.0,0.0,0.0,True,False,"Existing training molecule; use as design reference, not as a new discovery."
TRAIN_049,DOPO-PHE,O=P(C1=CC=CC=C21)(C(C3=CC=C(O)C=C3)C4=CC=C(O)C=C4)OC5=C2C=CC=C5,O=P1(C(c2ccc(O)cc2)c2ccc(O)cc2)Oc2ccccc2-c2ccccc21,P-only,DOPO-based (Co-curing),https://doi.org/10.1016/j.polymdegradstab.2018.08.007,training_seed,P-only,1,review_manually,OH,DOPO-based (Co-curing),A,414.39700000000016,O=P1(C(c2ccccc2)c2ccccc2)Oc2ccccc2-c2ccccc21,7.474474960002121,0.0,0.0,0.0,0.0,True,False,"Existing training molecule; use as design reference, not as a new discovery."
TRAIN_050,TAD,O=P(CCCN1C(N(C(N(C1=O)CCCP2(C3=C(C4=C(O2)C=CC=C4)C=CC=C3)=O)=O)CCCP5(C6=C(C7=C(O5)C=CC=C7)C=CC=C6)=O)=O)(C8=C9C=CC=C8)OC%10=C9C=CC=C%10,O=c1n(CCCP2(=O)Oc3ccccc3-c3ccccc32)c(=O)n(CCCP2(=O)Oc3ccccc3-c3ccccc32)c(=O)n1CCCP1(=O)Oc2ccccc2-c2ccccc21,P-N,DOPO-based (reactive),http://dx.doi.org/10.1016/j.polymdegradstab.2016.09.014,training_seed,P-N,3,review_manually,none,DOPO-based (reactive),A,897.798,O=c1n(CCCP2(=O)Oc3ccccc3-c3ccccc32)c(=O)n(CCCP2(=O)Oc3ccccc3-c3ccccc32)c(=O)n1CCCP1(=O)Oc2ccccc2-c2ccccc21,10.349989641322434,4.6804515046814545,0.0,0.0,0.0,True,False,"Existing training molecule; use as design reference, not as a new discovery."
TRAIN_051,BMP,O=P(C1=C2C=CC=C1)(C3CC(N(C3=O)C4=CC=C(CC5=CC=C(N6C(CC(P7(C8=C(C9=C(O7)C=CC=C9)C=CC=C8)=O)C6=O)=O)C=C5)C=C4)=O)OC%10=C2C=CC=C%10,O=C1CC(P2(=O)Oc3ccccc3-c3ccccc32)C(=O)N1c1ccc(Cc2ccc(N3C(=O)CC(P4(=O)Oc5ccccc5-c5ccccc54)C3=O)cc2)cc1,P-N,DOPO-based (additive),https://doi.org/10.1016/j.compositesb.2021.109553,training_seed,P-N,2,review_manually,none,DOPO-based (additive),A,790.7050000000004,O=C1CC(P2(=O)Oc3ccccc3-c3ccccc32)C(=O)N1c1ccc(Cc2ccc(N3C(=O)CC(P4(=O)Oc5ccccc5-c5ccccc54)C3=O)cc2)cc1,7.8345274154077655,3.5429142347651763,0.0,0.0,0.0,True,False,"Existing training molecule; use as design reference, not as a new discovery."
TRAIN_052,TBO,O=P(C(NC1=NC(NC(P2(C3=C(C4=C(O2)C=CC=C4)C=CC=C3)=O)C5=C(O)C=CC=C5)=NN1)C6=C(O)C=CC=C6)(C7=C8C=CC=C7)OC9=C8C=CC=C9,O=P1(C(Nc2n[nH]c(NC(c3ccccc3O)P3(=O)Oc4ccccc4-c4ccccc43)n2)c2ccccc2O)Oc2ccccc2-c2ccccc21,P-N,DOPO-based (reactive),https://doi.org/10.1016/j.polymdegradstab.2022.109909,training_seed,P-N,2,review_manually,NH2/NH;OH,DOPO-based (reactive),A,739.6650000000003,O=P1(C(Nc2n[nH]c(NC(c3ccccc3)P3(=O)Oc4ccccc4-c4ccccc43)n2)c2ccccc2)Oc2ccccc2-c2ccccc21,8.375142801132942,9.46847559368092,0.0,0.0,0.0,True,False,"Existing training molecule; use as design reference, not as a new discovery."
TRAIN_053,FPD,O=P1(C2=C(C3=C(O1)C=CC=C3)C=CC=C2)C(NC4=CC=CO4)CC5=CC=CC=C5,O=P1(C(Cc2ccccc2)Nc2ccco2)Oc2ccccc2-c2ccccc21,P-N,DOPO-based (Co-curing),https://doi.org/10.1007/s11595-025-3132-6,training_seed,P-N,1,review_manually,NH2/NH,DOPO-based (Co-curing),A,401.40200000000016,O=P1(C(Cc2ccccc2)Nc2ccco2)Oc2ccccc2-c2ccccc21,7.716453829328202,3.4895192350810396,0.0,0.0,0.0,True,False,"Existing training molecule; use as design reference, not as a new discovery."
TRAIN_054,DOPO-VTS,CO[Si](OC)(OC)CCP1(C2=C(C3=C(O1)C=CC=C3)C=CC=C2)=O,CO[Si](CCP1(=O)Oc2ccccc2-c2ccccc21)(OC)OC,P-N-Si,DOPO-based (additive),http://dx.doi.org/10.1016/j.matchemphys.2013.11.029,training_seed,P-Si,1,review_manually,none,DOPO-based (additive),A,364.41000000000014,O=[PH]1Oc2ccccc2-c2ccccc21,8.499766746247357,0.0,0.0,0.0,7.707252819626242,True,False,"Existing training molecule; use as design reference, not as a new discovery."
TRAIN_055,PAD,O=P1(C(NC2=NC3=C(S2)C=CC=C3)C4=CC=C(OP(C5=CC=CC=C5)(OC6=CC=C(C(P7(C8=C(C9=C(O7)C=CC=C9)C=CC=C8)=O)NC%10=NC%11=C(S%10)C=CC=C%11)C=C6)=O)C=C4)C(C=CC=C%12)=C%12C%13=CC=CC=C%13O1,O=P(Oc1ccc(C(Nc2nc3ccccc3s2)P2(=O)Oc3ccccc3-c3ccccc32)cc1)(Oc1ccc(C(Nc2nc3ccccc3s2)P2(=O)Oc3ccccc3-c3ccccc32)cc1)c1ccccc1,P-N-S,DOPO-based (Co-curing),https://doi.org/10.1016/j.firesaf.2020.102994,training_seed,P-N-S,2,review_manually,NH2/NH,DOPO-based (Co-curing),A,1063.0430000000001,O=P(Oc1ccc(C(Nc2nc3ccccc3s2)P2(=O)Oc3ccccc3-c3ccccc32)cc1)(Oc1ccc(C(Nc2nc3ccccc3s2)P2(=O)Oc3ccccc3-c3ccccc32)cc1)c1ccccc1,8.741132766971795,5.2705299785615445,6.0330579289831165,0.0,0.0,True,False,"Existing training molecule; use as design reference, not as a new discovery."
TRAIN_056,DIB,O=P(C1=C2C=CC=C1)(C(NC3=CC=C(NC(P4(C5=C(C6=C(O4)C=CC=C6)C=CC=C5)=O)C7=CNC=N7)C=C3)C8=CNC=N8)OC9=C2C=CC=C9,O=P1(C(Nc2ccc(NC(c3c[nH]cn3)P3(=O)Oc4ccccc4-c4ccccc43)cc2)c2c[nH]cn2)Oc2ccccc2-c2ccccc21,P-N,DOPO-based (Co-curing),https://doi.org/10.1016/j.polymdegradstab.2018.11.021,training_seed,P-N,2,review_manually,NH2/NH,DOPO-based (Co-curing),A,696.6440000000001,O=P1(C(Nc2ccc(NC(c3c[nH]cn3)P3(=O)Oc4ccccc4-c4ccccc43)cc2)c2c[nH]cn2)Oc2ccccc2-c2ccccc21,8.892346736640233,12.063837483707603,0.0,0.0,0.0,True,False,"Existing training molecule; use as design reference, not as a new discovery."
TRAIN_057,DOPO-M,O=P(CCCC1=CC=C(O)C(C2=CC(CCCP3(C4=C(C5=C(O3)C=CC=C5)C=CC=C4)=O)=CC=C2O)=C1)(C6=C7C=CC=C6)OC8=C7C=CC=C8,O=P1(CCCc2ccc(O)c(-c3cc(CCCP4(=O)Oc5ccccc5-c5ccccc54)ccc3O)c2)Oc2ccccc2-c2ccccc21,P-only,DOPO-based (Co-curing),https://doi.org/10.1016/j.eurpolymj.2022.111488,training_seed,P-only,2,review_manually,OH,DOPO-based (Co-curing),A,698.6920000000001,O=P1(CCCc2cccc(-c3cccc(CCCP4(=O)Oc5ccccc5-c5ccccc54)c3)c2)Oc2ccccc2-c2ccccc21,8.866281566126418,0.0,0.0,0.0,0.0,True,False,"Existing training molecule; use as design reference, not as a new discovery."
TRAIN_058,TD-DOPO,O=P(C(C1=CC=C(C(P2(C3=C(C4=C(O2)C=CC=C4)C=CC=C3)=O)NCCC5=CC=C(O)C=C5)C=C1)NCCC6=CC=C(O)C=C6)(C7=C8C=CC=C7)OC9=C8C=CC=C9,O=P1(C(NCCc2ccc(O)cc2)c2ccc(C(NCCc3ccc(O)cc3)P3(=O)Oc4ccccc4-c4ccccc43)cc2)Oc2ccccc2-c2ccccc21,P-N,DOPO-based (reactive),https://doi.org/10.1016/j.polymer.2025.128827,training_seed,P-N,2,review_manually,NH2/NH;OH,DOPO-based (reactive),A,804.8200000000002,O=P1(C(NCCc2ccccc2)c2ccc(C(NCCc3ccccc3)P3(=O)Oc4ccccc4-c4ccccc43)cc2)Oc2ccccc2-c2ccccc21,7.697124822941775,3.4807783106781636,0.0,0.0,0.0,True,False,"Existing training molecule; use as design reference, not as a new discovery."
TRAIN_059,DPSi-ED,COC1=CC(CCCP2(C3=C(C4=C(O2)C=CC=C4)C=CC=C3)=O)=CC=C1O[Si](C5=CC=CC=C5)(OC6=C(OC)C=C(C=C6)CCCP7(C8=C(C9=C(O7)C=CC=C9)C=CC=C8)=O)C%10=CC=CC=C%10,COc1cc(CCCP2(=O)Oc3ccccc3-c3ccccc32)ccc1O[Si](Oc1ccc(CCCP2(=O)Oc3ccccc3-c3ccccc32)cc1OC)(c1ccccc1)c1ccccc1,P-Si,DOPO-based (reactive),https://doi.org/10.1002/app.54474,training_seed,P-Si,2,review_manually,none,DOPO-based (reactive),A,941.0420000000003,O=P1(CCCc2ccc(O[Si](Oc3ccc(CCCP4(=O)Oc5ccccc5-c5ccccc54)cc3)(c3ccccc3)c3ccccc3)cc2)Oc2ccccc2-c2ccccc21,6.5829155340569265,0.0,0.0,0.0,2.9845639195700078,True,False,"Existing training molecule; use as design reference, not as a new discovery."
TRAIN_060,DABP-2DOPO,O=P(CCCC1=C(O)C=CC(C2=CC=C(O)C(CCCP3(C4=C(C5=C(O3)C=CC=C5)C=CC=C4)=O)=C2)=C1)(C6=C7C=CC=C6)OC8=C7C=CC=C8,O=P1(CCCc2cc(-c3ccc(O)c(CCCP4(=O)Oc5ccccc5-c5ccccc54)c3)ccc2O)Oc2ccccc2-c2ccccc21,P-only,DOPO-based (reactive),https://doi.org/10.1016/j.eurpolymj.2021.110319,training_seed,P-only,2,review_manually,OH,DOPO-based (reactive),A,698.6920000000001,O=P1(CCCc2cccc(-c3cccc(CCCP4(=O)Oc5ccccc5-c5ccccc54)c3)c2)Oc2ccccc2-c2ccccc21,8.866281566126418,0.0,0.0,0.0,0.0,True,False,"Existing training molecule; use as design reference, not as a new discovery."
TRAIN_061,PTDOB,O=P(O1)(NCCC[Si](OB(O)C2=CC=CC=C2)(OB(O)C3=CC=CC=C3)OB(C4=CC=CC=C4)O)C5=C(C=CC=C5)C6=C1C=CC=C6,O=P1(NCCC[Si](OB(O)c2ccccc2)(OB(O)c2ccccc2)OB(O)c2ccccc2)Oc2ccccc2-c2ccccc21,P-N-Si-B,DOPO-based (additive),https://doi.org/10.1007/s10853-020-05691-3,training_seed,P-N-Si-B,1,review_manually,OH,DOPO-based (additive),A,663.1220000000002,O=P1(NCCC[Si](OBc2ccccc2)(OBc2ccccc2)OBc2ccccc2)Oc2ccccc2-c2ccccc21,4.670935363326808,2.11228099806672,0.0,4.891407614285153,4.235419726686793,True,False,"Existing training molecule; use as design reference, not as a new discovery."
TRAIN_062,D-P-A,O=P(C1=CC=CC=C21)(C(NC3=NC4=C(S3)C=CC=C4)C5=CC=C(O)C=C5)OC6=C2C=CC=C6,O=P1(C(Nc2nc3ccccc3s2)c2ccc(O)cc2)Oc2ccccc2-c2ccccc21,P-N-S,DOPO-based (additive),https://doi.org/10.1016/j.polymdegradstab.2018.01.026,training_seed,P-N-S,1,review_manually,NH2/NH;OH,DOPO-based (additive),A,470.4900000000002,O=P1(C(Nc2nc3ccccc3s2)c2ccccc2)Oc2ccccc2-c2ccccc21,6.5833492741609785,5.954217942995598,6.815660269081167,0.0,0.0,True,False,"Existing training molecule; use as design reference, not as a new discovery."
TRAIN_063,DOPO-DDE,O=P(C(C1=CC=C(O)C=C1)NC2=CC=C(OC3=CC=C(NC(C4=CC=C(O)C=C4)P5(C6=C(C7=C(O5)C=CC=C7)C=CC=C6)=O)C=C3)C=C2)(C8=C9C=CC=C8)OC%10=C9C=CC=C%10,O=P1(C(Nc2ccc(Oc3ccc(NC(c4ccc(O)cc4)P4(=O)Oc5ccccc5-c5ccccc54)cc3)cc2)c2ccc(O)cc2)Oc2ccccc2-c2ccccc21,P-N,DOPO-based (Co-curing),https://doi.org/10.1007/s10973-016-5604-6,training_seed,P-N,2,review_manually,NH2/NH;OH,DOPO-based (Co-curing),A,840.8090000000002,O=P1(C(Nc2ccc(Oc3ccc(NC(c4ccccc4)P4(=O)Oc5ccccc5-c5ccccc54)cc3)cc2)c2ccccc2)Oc2ccccc2-c2ccccc21,7.36766614058603,3.331791167791971,0.0,0.0,0.0,True,False,"Existing training molecule; use as design reference, not as a new discovery."
TRAIN_064,DOPO-DDS,O=P(C(C1=CC=C(O)C=C1)NC2=CC=C(S(C3=CC=C(NC(C4=CC=C(O)C=C4)P5(C6=C(C7=C(O5)C=CC=C7)C=CC=C6)=O)C=C3)(=O)=O)C=C2)(C8=C9C=CC=C8)OC%10=C9C=CC=C%10,O=P1(C(Nc2ccc(S(=O)(=O)c3ccc(NC(c4ccc(O)cc4)P4(=O)Oc5ccccc5-c5ccccc54)cc3)cc2)c2ccc(O)cc2)Oc2ccccc2-c2ccccc21,P-N-S,DOPO-based (Co-curing),https://doi.org/10.1007/s10973-016-5604-6,training_seed,P-N-S,2,review_manually,NH2/NH;OH,DOPO-based (Co-curing),A,888.8750000000001,O=P1(C(Nc2ccc(S(=O)(=O)c3ccc(NC(c4ccccc4)P4(=O)Oc5ccccc5-c5ccccc54)cc3)cc2)c2ccccc2)Oc2ccccc2-c2ccccc21,6.9692588946702285,3.151624244128814,3.607593868654197,0.0,0.0,True,False,"Existing training molecule; use as design reference, not as a new discovery."
