Repository: huangxueling027/DOPO-EP-ML

# DOPO-EP-ML

Reproducible machine-learning workflow for **DOPO-derived flame-retardant epoxy systems**, covering literature-derived data standardization, structure–formulation modeling, grouped nested validation, model interpretation, applicability-domain analysis, independent literature-based external validation, and multi-objective virtual screening.

## Study data

The curated dataset contains:

* 599 standardized experimental records
* 130 published studies
* 138 unique main flame retardants
* 143 standardized main flame-retardant/synergist combinations
* 117 Murcko scaffolds

Original publisher PDFs are not redistributed. The frozen machine-readable dataset and source-traceability fields are provided in `data/`.

## Formal manuscript protocol

The manuscript-facing models use the frozen protocol:

`FINAL_FIXED_BASELINE_INCLUSIVE_5X5`

The formal workflow uses:

* 5 outer folds × 5 inner folds
* molecule-grouped nested cross-validation
* baseline-inclusive absolute-property modeling
* Neat-EP leakage-protection masking
* predefined task-specific feature view and K
* predictive-model selection only within grouped inner cross-validation
* primary models without BDE features

### Frozen task configurations

| Task       | Feature view     |   K | Role             |
| ---------- | ---------------- | --: | ---------------- |
| LOI        | compact          | 260 | Core             |
| PHRR       | compact          | 330 | Core             |
| THR        | descriptors      |  30 | Core             |
| UL94_V0    | morgan_r3        | ALL | Core             |
| Tg         | morgan_r3        | 270 | Auxiliary        |
| TS_MPa     | compact          | 140 | Auxiliary        |
| Char_yield | full_interaction | 100 | Exploratory / SI |
| FS_MPa     | morgan_r3        | 240 | Exploratory / SI |

## Main grouped-CV results

| Task      | Primary metric |        Result |
| --------- | -------------- | ------------: |
| LOI       | R²             | 0.716 ± 0.036 |
| PHRR      | R²             | 0.604 ± 0.042 |
| THR       | R²             | 0.483 ± 0.133 |
| UL-94 V-0 | Macro-F1       | 0.779 ± 0.031 |
| Tg        | R²             | 0.521 ± 0.097 |
| TS        | R²             | 0.462 ± 0.089 |

Values are reported as mean ± standard deviation across the outer test folds of the grouped nested cross-validation procedure.

Full manuscript-facing tables and source data are provided under `results/09_MainTextTables/` and `results/09_PaperTables/`.

## Virtual screening

The frozen screening workflow evaluated 409 candidate molecules. Under joint applicability-domain constraints, 213 candidates were eligible under both 35 and 50 kW m⁻² scenarios, and 19 cross-flux robust priority candidates were retained.

## Repository structure

```text
DOPO-EP-ML/
├── data/
├── config/
├── common/
├── 01_FlameRetardancy/
├── 02_Thermal/
├── 03_Mechanical/
├── 04_Delta/
├── 05_Shap/
├── 06_ReverseDesign/
├── 07_BDE/
├── 08_ScientificValidation/
├── 09_PaperFigures/
├── 10_ExternalValidation/
├── results/
├── tools/
├── run.py
├── requirements.txt
└── PROJECT_RULES_LOCK.json
```

## Validate the frozen release

Before running individual analyses, validate the frozen project state:

```bash
python -u run.py validate
```

# Designed and public-database virtual screening
python -u run.py final-screening

## Result storage policy

Large fold-level model binaries are omitted from the release where they are not required for reproducibility.

The repository retains the frozen model bundles required by downstream screening and external-validation workflows, together with manuscript-facing predictions, evaluation metrics, SHAP and applicability-domain outputs, screening tables, and figure source data.

See `results/README.md` for details.

## Data integrity

SHA-256 hashes for the frozen datasets are stored in `PROJECT_RULES_LOCK.json`.

Do not edit and resave the locked CSV files unless intentionally creating a new data release.

Run:

```bash
python -u run.py validate
```

after cloning the repository or before reproducing manuscript analyses.

# Data

This directory contains the frozen machine-readable data release used by the manuscript workflow.

- `DOPO_EP_new.csv`: standardized DOPO-derived flame-retardant/epoxy records.
- `DOPO_EP_new_with_BDE.csv`: the same data release with auxiliary BDE-related fields.
- `external_validation/External_Validation_V4_ready.csv`: independent literature-based external-validation input retained under its historical filename for compatibility with the frozen code.

The main data release contains 599 standardized experimental records. Dataset integrity is checked against the SHA256 values stored in `PROJECT_RULES_LOCK.json`. Original publisher PDFs are not redistributed in this repository. Literature-source fields in the dataset should be retained for traceability and the original publications should be cited when the data are reused.

File: data/DOPO_EP_new_with_BDE.csv (part 1 of 15)
Record_ID,FR_main,FR_co,Curing_Agent,Preparation_Method,Preparation_Method_num,Synergy_flag(single=0&synergy=1),Synergy_type,Main_FR_fraction,Co_FR_fraction,SMILES_main,SMILES_co,SMILES_Curing_Agent,Loading_total_FR wt%,P_content wt%,N_content wt%,S_content wt%,B_content wt%,Si_content wt%,N/P ratio,S/P ratio,B/P ratio,Si/P ratio,Has_P,Has_N,Has_S,Has_B,Has_Si,CuringAgent_Has_N,CuringAgent_Has_S,CuringAgent_Has_P,CuringAgent_Has_B,CuringAgent_Has_F,CuringAgent_Has_Cl,Cure_Temp_Max,LOI_Thickness_mm,LOI,EP_matrix_LOI,Delta_LOI,UL94_Thickness_mm,UL94,UL94_num,Cone_Thickness_mm,Cone_flux_kW_m2,PHRR_kw_㎡,EP_matrix_PHRR,Delta_PHRR,THR_MJ_㎡,EP_matrix_THR,Delta_THR,Tg_℃,EP_matrix_Tg,Delta_Tg,Char_yield_％_700C,EP_matrix_CY,Delta_CY,TS_MPa,EP_matrix_TS,Delta_TS,FS_MPa,EP_matrix_FS,Delta_FS,FR_main_BDE_Kcal/mol,FR_main_BDE_KJ/mol,BDE_Type,Reference,pred_Canonical_SMILES,pred_Bond_Type,pred_selected_model_task,pred_selected_model_name,pred_selected_target_mode,pred_selected_k_best,pred_BDE_pred_kJ_mol,pred_BDE_pred_std_kJ_mol,pred_confidence_note,pred_prediction_agreement_note,pred_pcpn_alltypes_abs_diff_kJ_mol,pred_BDE_pred_pc_pn_kJ_mol,pred_BDE_pred_pc_pn_std_kJ_mol,pred_BDE_model_pc_pn,pred_BDE_target_mode_pc_pn,pred_BDE_k_best_pc_pn,FR_main_BDE_pred_kJ_mol,FR_main_BDE_pred_std_kJ_mol,FR_main_BDE_model_task,FR_main_BDE_model_name,FR_main_BDE_target_mode,FR_main_BDE_k_best,FR_main_BDE_confidence_note,FR_main_BDE_prediction_agreement_note,FR_main_BDE_pcpn_alltypes_diff_kJ_mol,FR_main_BDE_pc_pn_pred_kJ_mol,FR_main_BDE_pc_pn_pred_std_kJ_mol,FR_main_BDE_final_kJ_mol,FR_main_BDE_available,FR_main_BDE_source,FR_main_BDE_low_confidence
DOPO_EP_0001,FPD,,DDS,DOPO-based (Co-curing),2,0,Neat EP,100.00%,0.00%,O=P1(C2=C(C3=C(O1)C=CC=C3)C=CC=C2)C(NC4=CC=CO4)CC5=CC=CC=C5,,NC1=CC=C(C=C1)S(=O)(=O)C1=CC=C(N)C=C1,0.0,0.0,0.0,0.0,0.0,0.0,0.452218,0.0,0.0,0.0,1,1,0,0,0,1,1,0,0,0,0,150.0,3.0,22.0,22.0,0.0,,NR,0,3.0,35.0,905.0,905.0,0.0,180.0,180.0,0.0,,,,16.5,16.5,0.0,51.43,51.43,0.0,77.42,77.42,0.0,,,,https://doi.org/10.1007/s11595-025-3132-6,,,,,,,,,,,,,,,,,,,,,,,,,,,,,0,missing,1
DOPO_EP_0002,FPD,,DDS,DOPO-based (Co-curing),2,1,P-N,100.00%,0.00%,O=P1(C2=C(C3=C(O1)C=CC=C3)C=CC=C2)C(NC4=CC=CO4)CC5=CC=CC=C5,,NC1=CC=C(C=C1)S(=O)(=O)C1=CC=C(N)C=C1,4.67,0.36,0.16,0.0,0.0,0.0,0.452218,0.0,0.0,0.0,1,1,0,0,0,1,1,0,0,0,0,150.0,3.0,29.2,22.0,7.199999999999999,,NR,0,3.0,35.0,,,,,,,,,,22.6,16.5,6.100000000000001,49.83,51.43,-1.6000000000000014,83.31,77.42,5.890000000000001,70.4,294.6,P_C,https://doi.org/10.1007/s11595-025-3132-6,O=P1(C(Cc2ccccc2)Nc2ccco2)Oc2ccccc2-c2ccccc21,P-C,pc_pn,SoftVote_local,raw,1200.0,288.3369643854115,0.2199876960318204,Main application domain: DOPO P-C/P-N prediction; use as trend-level BDE feature.,Only one suitable model prediction is available.,,288.3369643854115,0.2199876960318204,SoftVote_local,raw,1200.0,288.3369643854115,0.2199876960318204,pc_pn,SoftVote_local,raw,1200.0,Main application domain: DOPO P-C/P-N prediction; use as trend-level BDE feature.,Only one suitable model prediction is available.,,288.3369643854115,0.2199876960318204,294.6,1,measured_or_original,0
DOPO_EP_0003,FPD,,DDS,DOPO-based (Co-curing),2,1,P-N,100.00%,0.00%,O=P1(C2=C(C3=C(O1)C=CC=C3)C=CC=C2)C(NC4=CC=CO4)CC5=CC=CC=C5,,NC1=CC=C(C=C1)S(=O)(=O)C1=CC=C(N)C=C1,8.29,0.64,0.29,0.0,0.0,0.0,0.452218,0.0,0.0,0.0,1,1,0,0,0,1,1,0,0,0,0,150.0,3.0,31.9,22.0,9.899999999999999,,V-1,2,3.0,35.0,,,,,,,,,,24.7,16.5,8.2,47.19,51.43,-4.240000000000002,84.56,77.42,7.140000000000001,70.4,294.6,P_C,https://doi.org/10.1007/s11595-025-3132-6,O=P1(C(Cc2ccccc2)Nc2ccco2)Oc2ccccc2-c2ccccc21,P-C,pc_pn,SoftVote_local,raw,1200.0,288.3369643854115,0.2199876960318204,Main application domain: DOPO P-C/P-N prediction; use as trend-level BDE feature.,Only one suitable model prediction is available.,,288.3369643854115,0.2199876960318204,SoftVote_local,raw,1200.0,288.3369643854115,0.2199876960318204,pc_pn,SoftVote_local,raw,1200.0,Main application domain: DOPO P-C/P-N prediction; use as trend-level BDE feature.,Only one suitable model prediction is available.,,288.3369643854115,0.2199876960318204,294.6,1,measured_or_original,0
DOPO_EP_0004,FPD,,DDS,DOPO-based (Co-curing),2,1,P-N,100.00%,0.00%,O=P1(C2=C(C3=C(O1)C=CC=C3)C=CC=C2)C(NC4=CC=CO4)CC5=CC=CC=C5,,NC1=CC=C(C=C1)S(=O)(=O)C1=CC=C(N)C=C1,11.79,0.91,0.41,0.0,0.0,0.0,0.452218,0.0,0.0,0.0,1,1,0,0,0,1,1,0,0,0,0,150.0,3.0,34.9,22.0,12.899999999999999,,V-0,3,3.0,35.0,351.0,905.0,-554.0,65.0,180.0,-115.0,,,,24.6,16.5,8.100000000000001,45.24,51.43,-6.189999999999998,81.07,77.42,3.6499999999999915,70.4,294.6,P_C,https://doi.org/10.1007/s11595-025-3132-6,O=P1(C(Cc2ccccc2)Nc2ccco2)Oc2ccccc2-c2ccccc21,P-C,pc_pn,SoftVote_local,raw,1200.0,288.3369643854115,0.2199876960318204,Main application domain: DOPO P-C/P-N prediction; use as trend-level BDE feature.,Only one suitable model prediction is available.,,288.3369643854115,0.2199876960318204,SoftVote_local,raw,1200.0,288.3369643854115,0.2199876960318204,pc_pn,SoftVote_local,raw,1200.0,Main application domain: DOPO P-C/P-N prediction; use as trend-level BDE feature.,Only one suitable model prediction is available.,,288.3369643854115,0.2199876960318204,294.6,1,measured_or_original,0
DOPO_EP_0005,DOPOMAH,,DDM,DOPO-based (Co-curing),2,0,Neat EP,100.00%,0.00%,O=P(C1=C2C=CC=C1)(C3CC(OC3=O)=O)OC4=C2C=CC=C4,,NC1=CC=C(CC2=CC=C(N)C=C2)C=C1,0.0,0.0,0.0,0.0,0.0,0.0,0.0,0.0,0.0,0.0,1,0,0,0,0,1,0,0,0,0,0,150.0,3.0,25.0,25.0,0.0,3.0,NR,0,3.0,50.0,1216.4,1216.4,0.0,112.1,112.1,0.0,170.4,170.4,0.0,11.01,11.01,0.0,50.96,50.96,0.0,77.44,77.44,0.0,,,,https://doi.org/10.1002/app.51688,,,,,,,,,,,,,,,,,,,,,,,,,,,,,0,missing,1
DOPO_EP_0006,DOPOMAH,,DDM,DOPO-based (Co-curing),2,0,P-only,100.00%,0.00%,O=P(C1=C2C=CC=C1)(C3CC(OC3=O)=O)OC4=C2C=CC=C4,,NC1=CC=C(CC2=CC=C(N)C=C2)C=C1,10.15,1.0,0.0,0.0,0.0,0.0,0.0,0.0,0.0,0.0,1,0,0,0,0,1,0,0,0,0,0,150.0,3.0,31.2,25.0,6.199999999999999,3.0,V-1,2,3.0,50.0,,,,,,,172.55,170.4,2.1500000000000057,11.58,11.01,0.5700000000000003,41.21,50.96,-9.75,66.48,77.44,-10.959999999999994,72.4,302.9,P_C,https://doi.org/10.1002/app.51688,O=C1CC(P2(=O)Oc3ccccc3-c3ccccc32)C(=O)O1,P-C,pc_pn,SoftVote_local,raw,1200.0,308.67448510816274,0.4927579731778876,Main application domain: DOPO P-C/P-N prediction; use as trend-level BDE feature.,Only one suitable model prediction is available.,,308.67448510816274,0.4927579731778876,SoftVote_local,raw,1200.0,308.67448510816274,0.4927579731778876,pc_pn,SoftVote_local,raw,1200.0,Main application domain: DOPO P-C/P-N prediction; use as trend-level BDE feature.,Only one suitable model prediction is available.,,308.67448510816274,0.4927579731778876,302.9,1,measured_or_original,0
DOPO_EP_0007,DOPOMAH,,DDM,DOPO-based (Co-curing),2,0,P-only,100.00%,0.00%,O=P(C1=C2C=CC=C1)(C3CC(OC3=O)=O)OC4=C2C=CC=C4,,NC1=CC=C(CC2=CC=C(N)C=C2)C=C1,15.22,1.5,0.0,0.0,0.0,0.0,0.0,0.0,0.0,0.0,1,0,0,0,0,1,0,0,0,0,0,150.0,3.0,31.8,25.0,6.800000000000001,3.0,V-0,3,3.0,50.0,,,,,,,171.8,170.4,1.4000000000000057,,,,44.58,50.96,-6.380000000000003,71.17,77.44,-6.269999999999996,72.4,302.9,P_C,https://doi.org/10.1002/app.51688,O=C1CC(P2(=O)Oc3ccccc3-c3ccccc32)C(=O)O1,P-C,pc_pn,SoftVote_local,raw,1200.0,308.67448510816274,0.4927579731778876,Main application domain: DOPO P-C/P-N prediction; use as trend-level BDE feature.,Only one suitable model prediction is available.,,308.67448510816274,0.4927579731778876,SoftVote_local,raw,1200.0,308.67448510816274,0.4927579731778876,pc_pn,SoftVote_local,raw,1200.0,Main application domain: DOPO P-C/P-N prediction; use as trend-level BDE feature.,Only one suitable model prediction is available.,,308.67448510816274,0.4927579731778876,302.9,1,measured_or_original,0
DOPO_EP_0008,DOPOMAH,,DDM,DOPO-based (Co-curing),2,0,P-only,100.00%,0.00%,O=P(C1=C2C=CC=C1)(C3CC(OC3=O)=O)OC4=C2C=CC=C4,,NC1=CC=C(CC2=CC=C(N)C=C2)C=C1,20.29,2.0,0.0,0.0,0.0,0.0,0.0,0.0,0.0,0.0,1,0,0,0,0,1,0,0,0,0,0,150.0,3.0,32.8,25.0,7.799999999999997,3.0,V-0,3,3.0,50.0,619.8,1216.4,-596.6000000000001,74.4,112.1,-37.69999999999999,170.8,170.4,0.4000000000000057,12.87,11.01,1.8599999999999994,45.57,50.96,-5.390000000000001,72.41,77.44,-5.030000000000001,72.4,302.9,P_C,https://doi.org/10.1002/app.51688,O=C1CC(P2(=O)Oc3ccccc3-c3ccccc32)C(=O)O1,P-C,pc_pn,SoftVote_local,raw,1200.0,308.67448510816274,0.4927579731778876,Main application domain: DOPO P-C/P-N prediction; use as trend-level BDE feature.,Only one suitable model prediction is available.,,308.67448510816274,0.4927579731778876,SoftVote_local,raw,1200.0,308.67448510816274,0.4927579731778876,pc_pn,SoftVote_local,raw,1200.0,Main application domain: DOPO P-C/P-N prediction; use as trend-level BDE feature.,Only one suitable model prediction is available.,,308.67448510816274,0.4927579731778876,302.9,1,measured_or_original,0
DOPO_EP_0009,DOPO,,DDM,DOPO-based (Co-curing),2,0,P-only,100.00%,0.00%,O=P(C1=CC=CC=C21)OC3=C2C=CC=C3,,NC1=CC=C(CC2=CC=C(N)C=C2)C=C1,6.98,1.0,0.0,0.0,0.0,0.0,0.0,0.0,0.0,0.0,1,0,0,0,0,1,0,0,0,0,0,150.0,3.0,28.1,25.0,3.1000000000000014,3.0,NR,0,3.0,50.0,,,,,,,161.1,170.4,-9.300000000000011,9.35,11.01,-1.6600000000000001,39.38,50.96,-11.579999999999998,61.23,77.44,-16.21,84.9,355.2,P_H,https://doi.org/10.1002/app.51688,O=[PH]1Oc2ccccc2-c2ccccc21,P-H,,,,,,,No suitable model was available for this bond type.,Only one suitable model prediction is available.,,346.3329719354766,1.3504507163361184,SoftVote_local,raw,1200.0,,,,,,,No suitable model was available for this bond type.,Only one suitable model prediction is available.,,346.3329719354766,1.3504507163361184,355.2,1,measured_or_original,1
DOPO_EP_0010,DOPO,,DDM,DOPO-based (Co-curing),2,0,P-only,100.00%,0.00%,O=P(C1=CC=CC=C21)OC3=C2C=CC=C3,,NC1=CC=C(CC2=CC=C(N)C=C2)C=C1,10.47,1.5,0.0,0.0,0.0,0.0,0.0,0.0,0.0,0.0,1,0,0,0,0,1,0,0,0,0,0,150.0,3.0,29.4,25.0,4.399999999999999,3.0,NR,0,3.0,50.0,,,,,,,153.4,170.4,-17.0,,,,35.93,50.96,-15.030000000000001,56.36,77.44,-21.08,84.9,355.2,P_H,https://doi.org/10.1002/app.51688,O=[PH]1Oc2ccccc2-c2ccccc21,P-H,,,,,,,No suitable model was available for this bond type.,Only one suitable model prediction is available.,,346.3329719354766,1.350450716336122,SoftVote_local,raw,1200.0,,,,,,,No suitable model was available for this bond type.,Only one suitable model prediction is available.,,346.3329719354766,1.350450716336122,355.2,1,measured_or_original,1
DOPO_EP_0011,DOPO,,DDM,DOPO-based (Co-curing),2,0,P-only,100.00%,0.00%,O=P(C1=CC=CC=C21)OC3=C2C=CC=C3,,NC1=CC=C(CC2=CC=C(N)C=C2)C=C1,13.96,2.0,0.0,0.0,0.0,0.0,0.0,0.0,0.0,0.0,1,0,0,0,0,1,0,0,0,0,0,150.0,3.0,30.6,25.0,5.600000000000001,3.0,NR,0,3.0,50.0,678.5,1216.4,-537.9000000000001,77.4,112.1,-34.69999999999999,148.9,170.4,-21.5,10.06,11.01,-0.9499999999999993,23.92,50.96,-27.04,43.34,77.44,-34.099999999999994,84.9,355.2,P_H,https://doi.org/10.1002/app.51688,O=[PH]1Oc2ccccc2-c2ccccc21,P-H,,,,,,,No suitable model was available for this bond type.,Only one suitable model prediction is available.,,346.3329719354766,1.350450716336097,SoftVote_local,raw,1200.0,,,,,,,No suitable model was available for this bond type.,Only one suitable model prediction is available.,,346.3329719354766,1.350450716336097,355.2,1,measured_or_original,1
DOPO_EP_0012,DE-1,,DDS,DOPO-based (reactive),1,0,Neat EP,100.00%,0.00%,CC(C1=CC=C(OCC(O)CP2(C3=C(C4=C(O2)C=CC=C4)C=CC=C3)=O)C=C1)(C5=CC=C(OCC6CO6)C=C5)C,,NC1=CC=C(C=C1)S(=O)(=O)C1=CC=C(N)C=C1,0.0,0.0,0.0,0.0,0.0,0.0,0.0,0.0,0.0,0.0,1,0,0,0,0,1,1,0,0,0,0,180.0,3.0,22.0,22.0,0.0,1.27,V-2,1,,,,,,,,,190.0,190.0,0.0,15.1,15.1,0.0,,,,,,,,,,https://doi.org/10.1002/（SICI）1099-0518（19991101）37：21<3903：：AID-POLA4>3.0.CO;2-X,,,,,,,,,,,,,,,,,,,,,,,,,,,,,0,missing,1
DOPO_EP_0013,DE-1,,DDS,DOPO-based (reactive),1,1,P-N,100.00%,0.00%,CC(C1=CC=C(OCC(O)CP2(C3=C(C4=C(O2)C=CC=C4)C=CC=C3)=O)C=C1)(C5=CC=C(OCC6CO6)C=C5)C,,NC1=CC=C(C=C1)S(=O)(=O)C1=CC=C(N)C=C1,5.44,0.78,0.0,0.0,0.0,0.0,0.0,0.0,0.0,0.0,1,0,0,0,0,1,1,0,0,0,0,180.0,3.0,25.0,22.0,3.0,1.27,V-1,2,,,,,,,,,188.0,190.0,-2.0,15.93,15.1,0.8300000000000001,,,,,,,82.2,343.9,P_C,https://doi.org/10.1002/（SICI）1099-0518（19991101）37：21<3903：：AID-POLA4>3.0.CO;2-X,CC(C)(c1ccc(OCC(O)CP2(=O)Oc3ccccc3-c3ccccc32)cc1)c1ccc(OCC2CO2)cc1,P-C,pc_pn,SoftVote_local,raw,1200.0,341.9345702834504,0.5997250168579497,Main application domain: DOPO P-C/P-N prediction; use as trend-level BDE feature.,Only one suitable model prediction is available.,,341.9345702834504,0.5997250168579497,SoftVote_local,raw,1200.0,341.9345702834504,0.5997250168579497,pc_pn,SoftVote_local,raw,1200.0,Main application domain: DOPO P-C/P-N prediction; use as trend-level BDE feature.,Only one suitable model prediction is available.,,341.9345702834504,0.5997250168579497,343.9,1,measured_or_original,0
DOPO_EP_0014,DE-1,,DDS,DOPO-based (reactive),1,1,P-N,100.00%,0.00%,CC(C1=CC=C(OCC(O)CP2(C3=C(C4=C(O2)C=CC=C4)C=CC=C3)=O)C=C1)(C5=CC=C(OCC6CO6)C=C5)C,,NC1=CC=C(C=C1)S(=O)(=O)C1=CC=C(N)C=C1,11.17,1.6,0.0,0.0,0.0,0.0,0.0,0.0,0.0,0.0,1,0,0,0,0,1,1,0,0,0,0,180.0,3.0,28.0,22.0,6.0,1.27,V-0,3,,,,,,,,,155.0,190.0,-35.0,17.64,15.1,2.540000000000001,,,,,,,82.2,343.9,P_C,https://doi.org/10.1002/（SICI）1099-0518（19991101）37：21<3903：：AID-POLA4>3.0.CO;2-X,CC(C)(c1ccc(OCC(O)CP2(=O)Oc3ccccc3-c3ccccc32)cc1)c1ccc(OCC2CO2)cc1,P-C,pc_pn,SoftVote_local,raw,1200.0,341.9345702834504,0.5997250168579497,Main application domain: DOPO P-C/P-N prediction; use as trend-level BDE feature.,Only one suitable model prediction is available.,,341.9345702834504,0.5997250168579497,SoftVote_local,raw,1200.0,341.9345702834504,0.5997250168579497,pc_pn,SoftVote_local,raw,1200.0,Main application domain: DOPO P-C/P-N prediction; use as trend-level BDE feature.,Only one suitable model prediction is available.,,341.9345702834504,0.5997250168579497,343.9,1,measured_or_original,0
DOPO_EP_0015,DE-1,,DDS,DOPO-based (reactive),1,1,P-N,100.00%,0.00%,CC(C1=CC=C(OCC(O)CP2(C3=C(C4=C(O2)C=CC=C4)C=CC=C3)=O)C=C1)(C5=CC=C(OCC6CO6)C=C5)C,,NC1=CC=C(C=C1)S(=O)(=O)C1=CC=C(N)C=C1,17.38,2.49,0.0,0.0,0.0,0.0,0.0,0.0,0.0,0.0,1,0,0,0,0,1,1,0,0,0,0,180.0,3.0,30.0,22.0,8.0,1.27,V-0,3,,,,,,,,,124.0,190.0,-66.0,20.0,15.1,4.9,,,,,,,82.2,343.9,P_C,https://doi.org/10.1002/（SICI）1099-0518（19991101）37：21<3903：：AID-POLA4>3.0.CO;2-X,CC(C)(c1ccc(OCC(O)CP2(=O)Oc3ccccc3-c3ccccc32)cc1)c1ccc(OCC2CO2)cc1,P-C,pc_pn,SoftVote_local,raw,1200.0,341.9345702834504,0.5997250168579431,Main application domain: DOPO P-C/P-N prediction; use as trend-level BDE feature.,Only one suitable model prediction is available.,,341.9345702834504,0.5997250168579431,SoftVote_local,raw,1200.0,341.9345702834504,0.5997250168579431,pc_pn,SoftVote_local,raw,1200.0,Main application domain: DOPO P-C/P-N prediction; use as trend-level BDE feature.,Only one suitable model prediction is available.,,341.9345702834504,0.5997250168579431,343.9,1,measured_or_original,0
DOPO_EP_0016,DE-1,,PN,DOPO-based (reactive),1,0,Neat EP,100.00%,0.00%,CC(C1=CC=C(OCC(O)CP2(C3=C(C4=C(O2)C=CC=C4)C=CC=C3)=O)C=C1)(C5=CC=C(OCC6CO6)C=C5)C,,ClP1(Cl)=NP(Cl)(Cl)=NP(Cl)(Cl)=N1,0.0,0.0,0.0,0.0,0.0,0.0,0.0,0.0,0.0,0.0,1,0,0,0,0,1,0,1,0,0,1,180.0,3.0,21.0,21.0,0.0,1.27,NR,0,,,,,,,,,151.0,151.0,0.0,19.1,19.1,0.0,,,,,,,,,,https://doi.org/10.1002/（SICI）1099-0518（19991101）37：21<3903：：AID-POLA4>3.0.CO;2-X,,,,,,,,,,,,,,,,,,,,,,,,,,,,,0,missing,1
DOPO_EP_0017,DE-1,,PN,DOPO-based (reactive),1,0,P-only,100.00%,0.00%,CC(C1=CC=C(OCC(O)CP2(C3=C(C4=C(O2)C=CC=C4)C=CC=C3)=O)C=C1)(C5=CC=C(OCC6CO6)C=C5)C,,ClP1(Cl)=NP(Cl)(Cl)=NP(Cl)(Cl)=N1,4.68,0.67,0.0,0.0,0.0,0.0,0.0,0.0,0.0,0.0,1,0,0,0,0,1,0,1,0,0,1,180.0,3.0,23.0,21.0,2.0,1.27,V-2,1,,,,,,,,,134.0,151.0,-17.0,22.5,19.1,3.3999999999999986,,,,,,,82.2,343.9,P_C,https://doi.org/10.1002/（SICI）1099-0518（19991101）37：21<3903：：AID-POLA4>3.0.CO;2-X,CC(C)(c1ccc(OCC(O)CP2(=O)Oc3ccccc3-c3ccccc32)cc1)c1ccc(OCC2CO2)cc1,P-C,pc_pn,SoftVote_local,raw,1200.0,341.9345702834504,0.5997250168579431,Main application domain: DOPO P-C/P-N prediction; use as trend-level BDE feature.,Only one suitable model prediction is available.,,341.9345702834504,0.5997250168579431,SoftVote_local,raw,1200.0,341.9345702834504,0.5997250168579431,pc_pn,SoftVote_local,raw,1200.0,Main application domain: DOPO P-C/P-N prediction; use as trend-level BDE feature.,Only one suitable model prediction is available.,,341.9345702834504,0.5997250168579431,343.9,1,measured_or_original,0
DOPO_EP_0018,DE-1,,PN,DOPO-based (reactive),1,0,P-only,100.00%,0.00%,CC(C1=CC=C(OCC(O)CP2(C3=C(C4=C(O2)C=CC=C4)C=CC=C3)=O)C=C1)(C5=CC=C(OCC6CO6)C=C5)C,,ClP1(Cl)=NP(Cl)(Cl)=NP(Cl)(Cl)=N1,9.84,1.41,0.0,0.0,0.0,0.0,0.0,0.0,0.0,0.0,1,0,0,0,0,1,0,1,0,0,1,180.0,3.0,25.0,21.0,4.0,1.27,V-1,2,,,,,,,,,129.0,151.0,-22.0,25.0,19.1,5.899999999999999,,,,,,,82.2,343.9,P_C,https://doi.org/10.1002/（SICI）1099-0518（19991101）37：21<3903：：AID-POLA4>3.0.CO;2-X,CC(C)(c1ccc(OCC(O)CP2(=O)Oc3ccccc3-c3ccccc32)cc1)c1ccc(OCC2CO2)cc1,P-C,pc_pn,SoftVote_local,raw,1200.0,341.9345702834504,0.5997250168579431,Main application domain: DOPO P-C/P-N prediction; use as trend-level BDE feature.,Only one suitable model prediction is available.,,341.9345702834504,0.5997250168579431,SoftVote_local,raw,1200.0,341.9345702834504,0.5997250168579431,pc_pn,SoftVote_local,raw,1200.0,Main application domain: DOPO P-C/P-N prediction; use as trend-level BDE feature.,Only one suitable model prediction is available.,,341.9345702834504,0.5997250168579431,343.9,1,measured_or_original,0
DOPO_EP_0019,DE-1,,PN,DOPO-based (reactive),1,0,P-only,100.00%,0.00%,CC(C1=CC=C(OCC(O)CP2(C3=C(C4=C(O2)C=CC=C4)C=CC=C3)=O)C=C1)(C5=CC=C(OCC6CO6)C=C5)C,,ClP1(Cl)=NP(Cl)(Cl)=NP(Cl)(Cl)=N1,15.56,2.23,0.0,0.0,0.0,0.0,0.0,0.0,0.0,0.0,1,0,0,0,0,1,0,1,0,0,1,180.0,3.0,27.0,21.0,6.0,1.27,V-0,3,,,,,,,,,117.0,151.0,-34.0,26.9,19.1,7.799999999999997,,,,,,,82.2,343.9,P_C,https://doi.org/10.1002/（SICI）1099-0518（19991101）37：21<3903：：AID-POLA4>3.0.CO;2-X,CC(C)(c1ccc(OCC(O)CP2(=O)Oc3ccccc3-c3ccccc32)cc1)c1ccc(OCC2CO2)cc1,P-C,pc_pn,SoftVote_local,raw,1200.0,341.9345702834504,0.5997250168579431,Main application domain: DOPO P-C/P-N prediction; use as trend-level BDE feature.,Only one suitable model prediction is available.,,341.9345702834504,0.5997250168579431,SoftVote_local,raw,1200.0,341.9345702834504,0.5997250168579431,pc_pn,SoftVote_local,raw,1200.0,Main application domain: DOPO P-C/P-N prediction; use as trend-level BDE feature.,Only one suitable model prediction is available.,,341.9345702834504,0.5997250168579431,343.9,1,measured_or_original,0
DOPO_EP_0020,BPD,,DDM,DOPO-based (Co-curing),2,0,Neat EP,100.00%,0.00%,O=P(C1=C2C=CC=C1)(C(NC3=NC4=C(S3)C=CC=C4)C5=CC=C(C(P6(C7=C(C8=C(O6)C=CC=C8)C=CC=C7)=O)NC9=NC%10=C(S9)C=CC=C%10)C=C5)OC%11=C2C=CC=C%11,,NC1=CC=C(CC2=CC=C(N)C=C2)C=C1,0.0,0.0,0.0,0.0,0.0,0.0,0.904436,1.035288,0.0,0.0,1,1,1,0,0,1,0,0,0,0,0,180.0,3.0,24.2,24.2,0.0,3.0,NR,0,3.0,50.0,1558.0,1558.0,0.0,93.0,93.0,0.0,172.0,172.0,0.0,17.8,17.8,0.0,,,,,,,,,,https://doi.org/10.1002/pat.4145,,,,,,,,,,,,,,,,,,,,,,,,,,,,,0,missing,1
DOPO_EP_0021,BPD,,DDM,DOPO-based (Co-curing),2,1,P-N-S,100.00%,0.00%,O=P(C1=C2C=CC=C1)(C(NC3=NC4=C(S3)C=CC=C4)C5=CC=C(C(P6(C7=C(C8=C(O6)C=CC=C8)C=CC=C7)=O)NC9=NC%10=C(S9)C=CC=C%10)C=C5)OC%11=C2C=CC=C%11,,NC1=CC=C(CC2=CC=C(N)C=C2)C=C1,3.35,0.25,0.226,0.259,0.0,0.0,0.904436,1.035288,0.0,0.0,1,1,1,0,0,1,0,0,0,0,0,180.0,3.0,32.8,24.2,8.599999999999998,3.0,V-1,2,3.0,50.0,1313.0,1558.0,-245.0,78.9,93.0,-14.099999999999994,166.0,172.0,-6.0,18.4,17.8,0.5999999999999979,,,,,,,70.3,294.1,P_C,https://doi.org/10.1002/pat.4145,O=P1(C(Nc2nc3ccccc3s2)c2ccc(C(Nc3nc4ccccc4s3)P3(=O)Oc4ccccc4-c4ccccc43)cc2)Oc2ccccc2-c2ccccc21,P-C,pc_pn,SoftVote_local,raw,1200.0,286.43037099241803,0.708439220765455,Main application domain: DOPO P-C/P-N prediction; use as trend-level BDE feature.,Only one suitable model prediction is available.,,286.43037099241803,0.708439220765455,SoftVote_local,raw,1200.0,286.43037099241803,0.708439220765455,pc_pn,SoftVote_local,raw,1200.0,Main application domain: DOPO P-C/P-N prediction; use as trend-level BDE feature.,Only one suitable model prediction is available.,,286.43037099241803,0.708439220765455,294.1,1,measured_or_original,0
DOPO_EP_0022,BPD,,DDM,DOPO-based (Co-curing),2,1,P-N-S,100.00%,0.00%,O=P(C1=C2C=CC=C1)(C(NC3=NC4=C(S3)C=CC=C4)C5=CC=C(C(P6(C7=C(C8=C(O6)C=CC=C8)C=CC=C7)=O)NC9=NC%10=C(S9)C=CC=C%10)C=C5)OC%11=C2C=CC=C%11,,NC1=CC=C(CC2=CC=C(N)C=C2)C=C1,6.71,0.5,0.452,0.518,0.0,0.0,0.904436,1.035288,0.0,0.0,1,1,1,0,0,1,0,0,0,0,0,180.0,3.0,34.3,24.2,10.099999999999998,3.0,V-1,2,3.0,50.0,1273.0,1558.0,-285.0,69.8,93.0,-23.200000000000003,163.0,172.0,-9.0,20.1,17.8,2.3000000000000007,,,,,,,70.3,294.1,P_C,https://doi.org/10.1002/pat.4145,O=P1(C(Nc2nc3ccccc3s2)c2ccc(C(Nc3nc4ccccc4s3)P3(=O)Oc4ccccc4-c4ccccc43)cc2)Oc2ccccc2-c2ccccc21,P-C,pc_pn,SoftVote_local,raw,1200.0,286.43037099241803,0.7084392207654465,Main application domain: DOPO P-C/P-N prediction; use as trend-level BDE feature.,Only one suitable model prediction is available.,,286.43037099241803,0.7084392207654465,SoftVote_local,raw,1200.0,286.43037099241803,0.7084392207654465,pc_pn,SoftVote_local,raw,1200.0,Main application domain: DOPO P-C/P-N prediction; use as trend-level BDE feature.,Only one suitable model prediction is available.,,286.43037099241803,0.7084392207654465,294.1,1,measured_or_original,0
DOPO_EP_0023,BPD,,DDM,DOPO-based (Co-curing),2,1,P-N-S,100.00%,0.00%,O=P(C1=C2C=CC=C1)(C(NC3=NC4=C(S3)C=CC=C4)C5=CC=C(C(P6(C7=C(C8=C(O6)C=CC=C8)C=CC=C7)=O)NC9=NC%10=C(S9)C=CC=C%10)C=C5)OC%11=C2C=CC=C%11,,NC1=CC=C(CC2=CC=C(N)C=C2)C=C1,10.06,0.75,0.678,0.776,0.0,0.0,0.904436,1.035288,0.0,0.0,1,1,1,0,0,1,0,0,0,0,0,180.0,3.0,36.9,24.2,12.7,3.0,V-0,3,3.0,50.0,1220.0,1558.0,-338.0,63.8,93.0,-29.200000000000003,160.0,172.0,-12.0,18.3,17.8,0.5,,,,,,,70.3,294.1,P_C,https://doi.org/10.1002/pat.4145,O=P1(C(Nc2nc3ccccc3s2)c2ccc(C(Nc3nc4ccccc4s3)P3(=O)Oc4ccccc4-c4ccccc43)cc2)Oc2ccccc2-c2ccccc21,P-C,pc_pn,SoftVote_local,raw,1200.0,286.43037099241803,0.708439220765455,Main application domain: DOPO P-C/P-N prediction; use as trend-level BDE feature.,Only one suitable model prediction is available.,,286.43037099241803,0.708439220765455,SoftVote_local,raw,1200.0,286.43037099241803,0.708439220765455,pc_pn,SoftVote_local,raw,1200.0,Main application domain: DOPO P-C/P-N prediction; use as trend-level BDE feature.,Only one suitable model prediction is available.,,286.43037099241803,0.708439220765455,294.1,1,measured_or_original,0
DOPO_EP_0024,BPD,,DDM,DOPO-based (Co-curing),2,1,P-N-S,100.00%,0.00%,O=P(C1=C2C=CC=C1)(C(NC3=NC4=C(S3)C=CC=C4)C5=CC=C(C(P6(C7=C(C8=C(O6)C=CC=C8)C=CC=C7)=O)NC9=NC%10=C(S9)C=CC=C%10)C=C5)OC%11=C2C=CC=C%11,,NC1=CC=C(CC2=CC=C(N)C=C2)C=C1,13.41,1.0,0.904,1.035,0.0,0.0,0.904436,1.035288,0.0,0.0,1,1,1,0,0,1,0,0,0,0,0,180.0,3.0,39.1,24.2,14.900000000000002,3.0,V-0,3,3.0,50.0,1071.0,1558.0,-487.0,59.1,93.0,-33.9,155.0,172.0,-17.0,20.3,17.8,2.5,,,,,,,70.3,294.1,P_C,https://doi.org/10.1002/pat.4145,O=P1(C(Nc2nc3ccccc3s2)c2ccc(C(Nc3nc4ccccc4s3)P3(=O)Oc4ccccc4-c4ccccc43)cc2)Oc2ccccc2-c2ccccc21,P-C,pc_pn,SoftVote_local,raw,1200.0,286.43037099241803,0.708439220765455,Main application domain: DOPO P-C/P-N prediction; use as trend-level BDE feature.,Only one suitable model prediction is available.,,286.43037099241803,0.708439220765455,SoftVote_local,raw,1200.0,286.43037099241803,0.708439220765455,pc_pn,SoftVote_local,raw,1200.0,Main application domain: DOPO P-C/P-N prediction; use as trend-level BDE feature.,Only one suitable model prediction is available.,,286.43037099241803,0.708439220765455,294.1,1,measured_or_original,0
DOPO_EP_0025,DPT,,DDM,DOPO-based (Co-curing),2,0,Neat EP,100.00%,0.00%,CC1(CC(NC(P2(C3=C(C4=C(O2)C=CC=C4)C=CC=C3)=O)C5=CC=C(C(P6(C7=C(C8=C(O6)C=CC=C8)C=CC=C7)=O)NC9CC(C)(NC(C)(C9)C)C)C=C5)CC(C)(N1)C)C,,NC1=CC=C(CC2=CC=C(N)C=C2)C=C1,0.0,0.0,0.0,0.0,0.0,0.0,0.904436,0.0,0.0,0.0,1,1,0,0,0,1,0,0,0,0,0,180.0,3.0,24.2,24.2,0.0,3.0,NR,0,3.0,50.0,1557.0,1557.0,0.0,95.6,95.6,0.0,,,,,,,,,,,,,,,,http://dx.doi.org/10.1016/j.polymdegradstab.2017.10.015,,,,,,,,,,,,,,,,,,,,,,,,,,,,,0,missing,1
DOPO_EP_0026,DPT,,DDM,DOPO-based (Co-curing),2,1,P-N,100.00%,0.00%,CC1(CC(NC(P2(C3=C(C4=C(O2)C=CC=C4)C=CC=C3)=O)C5=CC=C(C(P6(C7=C(C8=C(O6)C=CC=C8)C=CC=C7)=O)NC9CC(C)(NC(C)(C9)C)C)C=C5)CC(C)(N1)C)C,,NC1=CC=C(CC2=CC=C(N)C=C2)C=C1,3.4,0.25,0.226,0.0,0.0,0.0,0.904436,0.0,0.0,0.0,1,1,0,0,0,1,0,0,0,0,0,180.0,3.0,32.7,24.2,8.500000000000004,3.0,V-1,2,3.0,50.0,1265.0,1557.0,-292.0,81.6,95.6,-14.0,,,,,,,,,,,,,69.3,290.0,P_C,http://dx.doi.org/10.1016/j.polymdegradstab.2017.10.015,CC1(C)CC(NC(c2ccc(C(NC3CC(C)(C)NC(C)(C)C3)P3(=O)Oc4ccccc4-c4ccccc43)cc2)P2(=O)Oc3ccccc3-c3ccccc32)CC(C)(C)N1,P-C,pc_pn,SoftVote_local,raw,1200.0,288.30766740916835,0.4461245229703602,Main application domain: DOPO P-C/P-N prediction; use as trend-level BDE feature.,Only one suitable model prediction is available.,,288.30766740916835,0.4461245229703602,SoftVote_local,raw,1200.0,288.30766740916835,0.4461245229703602,pc_pn,SoftVote_local,raw,1200.0,Main application domain: DOPO P-C/P-N prediction; use as trend-level BDE feature.,Only one suitable model prediction is available.,,288.30766740916835,0.4461245229703602,290.0,1,measured_or_original,0
DOPO_EP_0027,DPT,,DDM,DOPO-based (Co-curing),2,1,P-N,100.00%,0.00%,CC1(CC(NC(P2(C3=C(C4=C(O2)C=CC=C4)C=CC=C3)=O)C5=CC=C(C(P6(C7=C(C8=C(O6)C=CC=C8)C=CC=C7)=O)NC9CC(C)(NC(C)(C9)C)C)C=C5)CC(C)(N1)C)C,,NC1=CC=C(CC2=CC=C(N)C=C2)C=C1,6.8,0.5,0.452,0.0,0.0,0.0,0.904436,0.0,0.0,0.0,1,1,0,0,0,1,0,0,0,0,0,180.0,3.0,34.8,24.2,10.599999999999998,3.0,V-1,2,3.0,50.0,1304.0,1557.0,-253.0,70.2,95.6,-25.39999999999999,,,,,,,,,,,,,69.3,290.0,P_C,http://dx.doi.org/10.1016/j.polymdegradstab.2017.10.015,CC1(C)CC(NC(c2ccc(C(NC3CC(C)(C)NC(C)(C)C3)P3(=O)Oc4ccccc4-c4ccccc43)cc2)P2(=O)Oc3ccccc3-c3ccccc32)CC(C)(C)N1,P-C,pc_pn,SoftVote_local,raw,1200.0,288.30766740916835,0.4461245229703579,Main application domain: DOPO P-C/P-N prediction; use as trend-level BDE feature.,Only one suitable model prediction is available.,,288.30766740916835,0.4461245229703579,SoftVote_local,raw,1200.0,288.30766740916835,0.4461245229703579,pc_pn,SoftVote_local,raw,1200.0,Main application domain: DOPO P-C/P-N prediction; use as trend-level BDE feature.,Only one suitable model prediction is available.,,288.30766740916835,0.4461245229703579,290.0,1,measured_or_original,0
DOPO_EP_0028,DPT,,DDM,DOPO-based (Co-curing),2,1,P-N,100.00%,0.00%,CC1(CC(NC(P2(C3=C(C4=C(O2)C=CC=C4)C=CC=C3)=O)C5=CC=C(C(P6(C7=C(C8=C(O6)C=CC=C8)C=CC=C7)=O)NC9CC(C)(NC(C)(C9)C)C)C=C5)CC(C)(N1)C)C,,NC1=CC=C(CC2=CC=C(N)C=C2)C=C1,10.2,0.75,0.678,0.0,0.0,0.0,0.904436,0.0,0.0,0.0,1,1,0,0,0,1,0,0,0,0,0,180.0,3.0,36.5,24.2,12.3,3.0,V-0,3,3.0,50.0,1112.0,1557.0,-445.0,66.1,95.6,-29.5,,,,,,,,,,,,,69.3,290.0,P_C,http://dx.doi.org/10.1016/j.polymdegradstab.2017.10.015,CC1(C)CC(NC(c2ccc(C(NC3CC(C)(C)NC(C)(C)C3)P3(=O)Oc4ccccc4-c4ccccc43)cc2)P2(=O)Oc3ccccc3-c3ccccc32)CC(C)(C)N1,P-C,pc_pn,SoftVote_local,raw,1200.0,288.30766740916835,0.4461245229703579,Main application domain: DOPO P-C/P-N prediction; use as trend-level BDE feature.,Only one suitable model prediction is available.,,288.30766740916835,0.4461245229703579,SoftVote_local,raw,1200.0,288.30766740916835,0.4461245229703579,pc_pn,SoftVote_local,raw,1200.0,Main application domain: DOPO P-C/P-N prediction; use as trend-level BDE feature.,Only one suitable model prediction is available.,,288.30766740916835,0.4461245229703579,290.0,1,measured_or_original,0
DOPO_EP_0029,DPT,,DDM,DOPO-based (Co-curing),2,1,P-N,100.00%,0.00%,CC1(CC(NC(P2(C3=C(C4=C(O2)C=CC=C4)C=CC=C3)=O)C5=CC=C(C(P6(C7=C(C8=C(O6)C=CC=C8)C=CC=C7)=O)NC9CC(C)(NC(C)(C9)C)C)C=C5)CC(C)(N1)C)C,,NC1=CC=C(CC2=CC=C(N)C=C2)C=C1,13.6,1.0,0.904,0.0,0.0,0.0,0.904436,0.0,0.0,0.0,1,1,0,0,0,1,0,0,0,0,0,180.0,3.0,38.3,24.2,14.099999999999998,3.0,V-0,3,3.0,50.0,954.0,1557.0,-603.0,60.8,95.6,-34.8,,,,,,,,,,,,,69.3,290.0,P_C,http://dx.doi.org/10.1016/j.polymdegradstab.2017.10.015,CC1(C)CC(NC(c2ccc(C(NC3CC(C)(C)NC(C)(C)C3)P3(=O)Oc4ccccc4-c4ccccc43)cc2)P2(=O)Oc3ccccc3-c3ccccc32)CC(C)(C)N1,P-C,pc_pn,SoftVote_local,raw,1200.0,288.30766740916835,0.4461245229703579,Main application domain: DOPO P-C/P-N prediction; use as trend-level BDE feature.,Only one suitable model prediction is available.,,288.30766740916835,0.4461245229703579,SoftVote_local,raw,1200.0,288.30766740916835,0.4461245229703579,pc_pn,SoftVote_local,raw,1200.0,Main application domain: DOPO P-C/P-N prediction; use as trend-level BDE feature.,Only one suitable model prediction is available.,,288.30766740916835,0.4461245229703579,290.0,1,measured_or_original,0
DOPO_EP_0030,APN-DOPO,,DDS,DOPO-based (Additive + Secondary Crosslinking),3,0,Neat EP,100.00%,0.00%,O=P(C1=C2C=CC=C1)(C([H])(NC3=CC=CC(OC4=CC=C(C(C#N)=C4)C#N)=C3)[H])OC5=C2C=CC=C5,,NC1=CC=C(C=C1)S(=O)(=O)C1=CC=C(N)C=C1,0.0,0.0,0.0,0.0,0.0,0.0,1.356654,0.0,0.0,0.0,1,1,0,0,0,1,1,0,0,0,0,250.0,4.0,22.4,22.4,0.0,3.0,NR,0,4.0,50.0,956.46,956.46,0.0,99.23,99.23,0.0,190.0,190.0,0.0,16.9,16.9,0.0,,,,,,,,,,https://doi.org/10.1016/j.cej.2021.130404,,,,,,,,,,,,,,,,,,,,,,,,,,,,,0,missing,1
DOPO_EP_0031,APN-DOPO,,DDS,DOPO-based (Additive + Secondary Crosslinking),3,1,P-N,100.00%,0.00%,O=P(C1=C2C=CC=C1)(C([H])(NC3=CC=CC(OC4=CC=C(C(C#N)=C4)C#N)=C3)[H])OC5=C2C=CC=C5,,NC1=CC=C(C=C1)S(=O)(=O)C1=CC=C(N)C=C1,5.0,0.33,0.448,0.0,0.0,0.0,1.356654,0.0,0.0,0.0,1,1,0,0,0,1,1,0,0,0,0,250.0,4.0,40.8,22.4,18.4,3.0,V-0,3,4.0,50.0,510.81,956.46,-445.65000000000003,65.98,99.23,-33.25,204.0,190.0,14.0,26.3,16.9,9.400000000000002,,,,,,,78.9,330.1,P_C,https://doi.org/10.1016/j.cej.2021.130404,N#Cc1ccc(Oc2cccc(NCP3(=O)Oc4ccccc4-c4ccccc43)c2)cc1C#N,P-C,pc_pn,SoftVote_local,raw,1200.0,324.7784568404116,0.2305384083600075,Main application domain: DOPO P-C/P-N prediction; use as trend-level BDE feature.,Only one suitable model prediction is available.,,324.7784568404116,0.2305384083600075,SoftVote_local,raw,1200.0,324.7784568404116,0.2305384083600075,pc_pn,SoftVote_local,raw,1200.0,Main application domain: DOPO P-C/P-N prediction; use as trend-level BDE feature.,Only one suitable model prediction is available.,,324.7784568404116,0.2305384083600075,330.1,1,measured_or_original,0
DOPO_EP_0032,APN-DOPO,,DDS,DOPO-based (Additive + Secondary Crosslinking),3,1,P-N,100.00%,0.00%,O=P(C1=C2C=CC=C1)(C([H])(NC3=CC=CC(OC4=CC=C(C(C#N)=C4)C#N)=C3)[H])OC5=C2C=CC=C5,,NC1=CC=C(C=C1)S(=O)(=O)C1=CC=C(N)C=C1,10.0,0.66,0.895,0.0,0.0,0.0,1.356654,0.0,0.0,0.0,1,1,0,0,0,1,1,0,0,0,0,250.0,4.0,41.3,22.4,18.9,3.0,V-0,3,4.0,50.0,293.29,956.46,-663.1700000000001,44.98,99.23,-54.25000000000001,198.0,190.0,8.0,27.4,16.9,10.5,,,,,,,78.9,330.1,P_C,https://doi.org/10.1016/j.cej.2021.130404,N#Cc1ccc(Oc2cccc(NCP3(=O)Oc4ccccc4-c4ccccc43)c2)cc1C#N,P-C,pc_pn,SoftVote_local,raw,1200.0,324.7784568404116,0.2305384083600075,Main application domain: DOPO P-C/P-N prediction; use as trend-level BDE feature.,Only one suitable model prediction is available.,,324.7784568404116,0.2305384083600075,SoftVote_local,raw,1200.0,324.7784568404116,0.2305384083600075,pc_pn,SoftVote_local,raw,1200.0,Main application domain: DOPO P-C/P-N prediction; use as trend-level BDE feature.,Only one suitable model prediction is available.,,324.7784568404116,0.2305384083600075,330.1,1,measured_or_original,0
DOPO_EP_0033,APN-DOPO,,DDS,DOPO-based (Additive + Secondary Crosslinking),3,1,P-N,100.00%,0.00%,O=P(C1=C2C=CC=C1)(C([H])(NC3=CC=CC(OC4=CC=C(C(C#N)=C4)C#N)=C3)[H])OC5=C2C=CC=C5,,NC1=CC=C(C=C1)S(=O)(=O)C1=CC=C(N)C=C1,15.0,0.99,1.343,0.0,0.0,0.0,1.356654,0.0,0.0,0.0,1,1,0,0,0,1,1,0,0,0,0,250.0,4.0,45.4,22.4,23.0,3.0,V-0,3,4.0,50.0,217.69,956.46,-738.77,48.1,99.23,-51.13,195.0,190.0,5.0,31.4,16.9,14.5,,,,,,,78.9,330.1,P_C,https://doi.org/10.1016/j.cej.2021.130404,N#Cc1ccc(Oc2cccc(NCP3(=O)Oc4ccccc4-c4ccccc43)c2)cc1C#N,P-C,pc_pn,SoftVote_local,raw,1200.0,324.7784568404116,0.2305384083600163,Main application domain: DOPO P-C/P-N prediction; use as trend-level BDE feature.,Only one suitable model prediction is available.,,324.7784568404116,0.2305384083600163,SoftVote_local,raw,1200.0,324.7784568404116,0.2305384083600163,pc_pn,SoftVote_local,raw,1200.0,Main application domain: DOPO P-C/P-N prediction; use as trend-level BDE feature.,Only one suitable model prediction is available.,,324.7784568404116,0.2305384083600163,330.1,1,measured_or_original,0
DOPO_EP_0034,APN-DOPO,,DDS,DOPO-based (Additive + Secondary Crosslinking),3,1,P-N,100.00%,0.00%,O=P(C1=C2C=CC=C1)(C([H])(NC3=CC=CC(OC4=CC=C(C(C#N)=C4)C#N)=C3)[H])OC5=C2C=CC=C5,,NC1=CC=C(C=C1)S(=O)(=O)C1=CC=C(N)C=C1,20.0,1.32,1.791,0.0,0.0,0.0,1.356654,0.0,0.0,0.0,1,1,0,0,0,1,1,0,0,0,0,250.0,4.0,46.2,22.4,23.800000000000004,3.0,V-0,3,4.0,50.0,215.87,956.46,-740.59,45.95,99.23,-53.28,197.0,190.0,7.0,34.8,16.9,17.9,,,,,,,78.9,330.1,P_C,https://doi.org/10.1016/j.cej.2021.130404,N#Cc1ccc(Oc2cccc(NCP3(=O)Oc4ccccc4-c4ccccc43)c2)cc1C#N,P-C,pc_pn,SoftVote_local,raw,1200.0,324.7784568404116,0.2305384083600075,Main application domain: DOPO P-C/P-N prediction; use as trend-level BDE feature.,Only one suitable model prediction is available.,,324.7784568404116,0.2305384083600075,SoftVote_local,raw,1200.0,324.7784568404116,0.2305384083600075,pc_pn,SoftVote_local,raw,1200.0,Main application domain: DOPO P-C/P-N prediction; use as trend-level BDE feature.,Only one suitable model prediction is available.,,324.7784568404116,0.2305384083600075,330.1,1,measured_or_original,0
DOPO_EP_0035,PBD,,DDS,DOPO-based (Additive + Secondary Crosslinking),3,0,Neat EP,100.00%,0.00%,O=P(C1=C2C=CC=C1)(C(C3=CC=C(C(P4(C5=C(C6=C(O4)C=CC=C6)C=CC=C5)=O)NC7=CC=CC(OC8=CC=C(C(C#N)=C8)C#N)=C7)C=C3)NC9=CC=CC(OC%10=CC=C(C(C#N)=C%10)C#N)=C9)OC%11=C2C=CC=C%11,,NC1=CC=C(C=C1)S(=O)(=O)C1=CC=C(N)C=C1,0.0,0.0,0.0,0.0,0.0,0.0,1.356654,0.0,0.0,0.0,1,1,0,0,0,1,1,0,0,0,0,250.0,,22.4,22.4,0.0,,NR,0,,,779.52,779.52,0.0,116.89,116.89,0.0,180.0,180.0,0.0,16.9,16.9,0.0,,,,,,,,,,https://doi.org/10.1016/j.compositesb.2021.109162,,,,,,,,,,,,,,,,,,,,,,,,,,,,,0,missing,1
DOPO_EP_0036,PBD,,DDS,DOPO-based (Additive + Secondary Crosslinking),3,1,P-N,100.00%,0.00%,O=P(C1=C2C=CC=C1)(C(C3=CC=C(C(P4(C5=C(C6=C(O4)C=CC=C6)C=CC=C5)=O)NC7=CC=CC(OC8=CC=C(C(C#N)=C8)C#N)=C7)C=C3)NC9=CC=CC(OC%10=CC=C(C(C#N)=C%10)C#N)=C9)OC%11=C2C=CC=C%11,,NC1=CC=C(C=C1)S(=O)(=O)C1=CC=C(N)C=C1,0.5,0.03,0.041,0.0,0.0,0.0,1.356654,0.0,0.0,0.0,1,1,0,0,0,1,1,0,0,0,0,250.0,,32.1,22.4,9.700000000000003,,V-0,3,,,,,,,,,,,,,,,,,,,,,76.4,319.7,P_C,https://doi.org/10.1016/j.compositesb.2021.109162,N#Cc1ccc(Oc2cccc(NC(c3ccc(C(Nc4cccc(Oc5ccc(C#N)c(C#N)c5)c4)P4(=O)Oc5ccccc5-c5ccccc54)cc3)P3(=O)Oc4ccccc4-c4ccccc43)c2)cc1C#N,P-C,pc_pn,SoftVote_local,raw,1200.0,306.0042482627679,0.5354179392178647,Main application domain: DOPO P-C/P-N prediction; use as trend-level BDE feature.,Only one suitable model prediction is available.,,306.0042482627679,0.5354179392178647,SoftVote_local,raw,1200.0,306.0042482627679,0.5354179392178647,pc_pn,SoftVote_local,raw,1200.0,Main application domain: DOPO P-C/P-N prediction; use as trend-level BDE feature.,Only one suitable model prediction is available.,,306.0042482627679,0.5354179392178647,319.7,1,measured_or_original,0
DOPO_EP_0037,PBD,,DDS,DOPO-based (Additive + Secondary Crosslinking),3,1,P-N,100.00%,0.00%,O=P(C1=C2C=CC=C1)(C(C3=CC=C(C(P4(C5=C(C6=C(O4)C=CC=C6)C=CC=C5)=O)NC7=CC=CC(OC8=CC=C(C(C#N)=C8)C#N)=C7)C=C3)NC9=CC=CC(OC%10=CC=C(C(C#N)=C%10)C#N)=C9)OC%11=C2C=CC=C%11,,NC1=CC=C(C=C1)S(=O)(=O)C1=CC=C(N)C=C1,1.0,0.06,0.081,0.0,0.0,0.0,1.356654,0.0,0.0,0.0,1,1,0,0,0,1,1,0,0,0,0,250.0,,35.0,22.4,12.600000000000001,,V-0,3,,,,,,,,,,,,,,,,,,,,,76.4,319.7,P_C,https://doi.org/10.1016/j.compositesb.2021.109162,N#Cc1ccc(Oc2cccc(NC(c3ccc(C(Nc4cccc(Oc5ccc(C#N)c(C#N)c5)c4)P4(=O)Oc5ccccc5-c5ccccc54)cc3)P3(=O)Oc4ccccc4-c4ccccc43)c2)cc1C#N,P-C,pc_pn,SoftVote_local,raw,1200.0,306.0042482627679,0.535417939217875,Main application domain: DOPO P-C/P-N prediction; use as trend-level BDE feature.,Only one suitable model prediction is available.,,306.0042482627679,0.535417939217875,SoftVote_local,raw,1200.0,306.0042482627679,0.535417939217875,pc_pn,SoftVote_local,raw,1200.0,Main application domain: DOPO P-C/P-N prediction; use as trend-level BDE feature.,Only one suitable model prediction is available.,,306.0042482627679,0.535417939217875,319.7,1,measured_or_original,0
DOPO_EP_0038,PBD,,DDS,DOPO-based (Additive + Secondary Crosslinking),3,1,P-N,100.00%,0.00%,O=P(C1=C2C=CC=C1)(C(C3=CC=C(C(P4(C5=C(C6=C(O4)C=CC=C6)C=CC=C5)=O)NC7=CC=CC(OC8=CC=C(C(C#N)=C8)C#N)=C7)C=C3)NC9=CC=CC(OC%10=CC=C(C(C#N)=C%10)C#N)=C9)OC%11=C2C=CC=C%11,,NC1=CC=C(C=C1)S(=O)(=O)C1=CC=C(N)C=C1,5.0,0.3,0.407,0.0,0.0,0.0,1.356654,0.0,0.0,0.0,1,1,0,0,0,1,1,0,0,0,0,250.0,,44.5,22.4,22.1,,V-0,3,,,433.57,779.52,-345.95,79.84,116.89,-37.05,199.0,180.0,19.0,26.4,16.9,9.5,,,,,,,76.4,319.7,P_C,https://doi.org/10.1016/j.compositesb.2021.109162,N#Cc1ccc(Oc2cccc(NC(c3ccc(C(Nc4cccc(Oc5ccc(C#N)c(C#N)c5)c4)P4(=O)Oc5ccccc5-c5ccccc54)cc3)P3(=O)Oc4ccccc4-c4ccccc43)c2)cc1C#N,P-C,pc_pn,SoftVote_local,raw,1200.0,306.0042482627679,0.5354179392178647,Main application domain: DOPO P-C/P-N prediction; use as trend-level BDE feature.,Only one suitable model prediction is available.,,306.0042482627679,0.5354179392178647,SoftVote_local,raw,1200.0,306.0042482627679,0.5354179392178647,pc_pn,SoftVote_local,raw,1200.0,Main application domain: DOPO P-C/P-N prediction; use as trend-level BDE feature.,Only one suitable model prediction is available.,,306.0042482627679,0.5354179392178647,319.7,1,measured_or_original,0
DOPO_EP_0039,PBD,,DDS,DOPO-based (Additive + Secondary Crosslinking),3,1,P-N,100.00%,0.00%,O=P(C1=C2C=CC=C1)(C(C3=CC=C(C(P4(C5=C(C6=C(O4)C=CC=C6)C=CC=C5)=O)NC7=CC=CC(OC8=CC=C(C(C#N)=C8)C#N)=C7)C=C3)NC9=CC=CC(OC%10=CC=C(C(C#N)=C%10)C#N)=C9)OC%11=C2C=CC=C%11,,NC1=CC=C(C=C1)S(=O)(=O)C1=CC=C(N)C=C1,10.0,0.6,0.814,0.0,0.0,0.0,1.356654,0.0,0.0,0.0,1,1,0,0,0,1,1,0,0,0,0,250.0,,46.8,22.4,24.4,,V-0,3,,,258.56,779.52,-520.96,65.62,116.89,-51.269999999999996,210.0,180.0,30.0,29.2,16.9,12.3,,,,,,,76.4,319.7,P_C,https://doi.org/10.1016/j.compositesb.2021.109162,N#Cc1ccc(Oc2cccc(NC(c3ccc(C(Nc4cccc(Oc5ccc(C#N)c(C#N)c5)c4)P4(=O)Oc5ccccc5-c5ccccc54)cc3)P3(=O)Oc4ccccc4-c4ccccc43)c2)cc1C#N,P-C,pc_pn,SoftVote_local,raw,1200.0,306.0042482627679,0.535417939217875,Main application domain: DOPO P-C/P-N prediction; use as trend-level BDE feature.,Only one suitable model prediction is available.,,306.0042482627679,0.535417939217875,SoftVote_local,raw,1200.0,306.0042482627679,0.535417939217875,pc_pn,SoftVote_local,raw,1200.0,Main application domain: DOPO P-C/P-N prediction; use as trend-level BDE feature.,Only one suitable model prediction is available.,,306.0042482627679,0.535417939217875,319.7,1,measured_or_original,0
DOPO_EP_0040,PBD,,DDS,DOPO-based (Additive + Secondary Crosslinking),3,1,P-N,100.00%,0.00%,O=P(C1=C2C=CC=C1)(C(C3=CC=C(C(P4(C5=C(C6=C(O4)C=CC=C6)C=CC=C5)=O)NC7=CC=CC(OC8=CC=C(C(C#N)=C8)C#N)=C7)C=C3)NC9=CC=CC(OC%10=CC=C(C(C#N)=C%10)C#N)=C9)OC%11=C2C=CC=C%11,,NC1=CC=C(C=C1)S(=O)(=O)C1=CC=C(N)C=C1,15.0,0.9,1.221,0.0,0.0,0.0,1.356654,0.0,0.0,0.0,1,1,0,0,0,1,1,0,0,0,0,250.0,,47.9,22.4,25.5,,V-0,3,,,233.13,779.52,-546.39,63.43,116.89,-53.46,200.0,180.0,20.0,34.4,16.9,17.5,,,,,,,76.4,319.7,P_C,https://doi.org/10.1016/j.compositesb.2021.109162,N#Cc1ccc(Oc2cccc(NC(c3ccc(C(Nc4cccc(Oc5ccc(C#N)c(C#N)c5)c4)P4(=O)Oc5ccccc5-c5ccccc54)cc3)P3(=O)Oc4ccccc4-c4ccccc43)c2)cc1C#N,P-C,pc_pn,SoftVote_local,raw,1200.0,306.0042482627679,0.535417939217875,Main application domain: DOPO P-C/P-N prediction; use as trend-level BDE feature.,Only one suitable model prediction is available.,,306.0042482627679,0.535417939217875,SoftVote_local,raw,1200.0,306.0042482627679,0.535417939217875,pc_pn,SoftVote_local,raw,1200.0,Main application domain: DOPO P-C/P-N prediction; use as trend-level BDE feature.,Only one suitable model prediction is available.,,306.0042482627679,0.535417939217875,319.7,1,measured_or_original,0
