Repository: huangxueling027/DOPO-EP-ML

# Data

This directory contains the frozen machine-readable data release used by the manuscript workflow.

- `DOPO_EP_new.csv`: standardized DOPO-derived flame-retardant/epoxy records.
- `DOPO_EP_new_with_BDE.csv`: the same data release with auxiliary BDE-related fields.
- `external_validation/External_Validation_V4_ready.csv`: independent literature-based external-validation input retained under its historical filename for compatibility with the frozen code.

The main data release contains 599 standardized experimental records. Dataset integrity is checked against the SHA256 values stored in `PROJECT_RULES_LOCK.json`. Original publisher PDFs are not redistributed in this repository.

File: data/DOPO_EP_new_with_BDE.csv (part 2 of 15)
DOPO_EP_0041,PBD,,DDS,DOPO-based (Additive + Secondary Crosslinking),3,1,P-N,100.00%,0.00%,O=P(C1=C2C=CC=C1)(C(C3=CC=C(C(P4(C5=C(C6=C(O4)C=CC=C6)C=CC=C5)=O)NC7=CC=CC(OC8=CC=C(C(C#N)=C8)C#N)=C7)C=C3)NC9=CC=CC(OC%10=CC=C(C(C#N)=C%10)C#N)=C9)OC%11=C2C=CC=C%11,,NC1=CC=C(C=C1)S(=O)(=O)C1=CC=C(N)C=C1,20.0,1.2,1.628,0.0,0.0,0.0,1.356654,0.0,0.0,0.0,1,1,0,0,0,1,1,0,0,0,0,250.0,,49.5,22.4,27.1,,V-0,3,,,220.78,779.52,-558.74,59.84,116.89,-57.05,165.0,180.0,-15.0,37.3,16.9,20.4,,,,,,,76.4,319.7,P_C,https://doi.org/10.1016/j.compositesb.2021.109162,N#Cc1ccc(Oc2cccc(NC(c3ccc(C(Nc4cccc(Oc5ccc(C#N)c(C#N)c5)c4)P4(=O)Oc5ccccc5-c5ccccc54)cc3)P3(=O)Oc4ccccc4-c4ccccc43)c2)cc1C#N,P-C,pc_pn,SoftVote_local,raw,1200.0,306.0042482627679,0.5354179392178817,Main application domain: DOPO P-C/P-N prediction; use as trend-level BDE feature.,Only one suitable model prediction is available.,,306.0042482627679,0.5354179392178817,SoftVote_local,raw,1200.0,306.0042482627679,0.5354179392178817,pc_pn,SoftVote_local,raw,1200.0,Main application domain: DOPO P-C/P-N prediction; use as trend-level BDE feature.,Only one suitable model prediction is available.,,306.0042482627679,0.5354179392178817,319.7,1,measured_or_original,0
DOPO_EP_0042,POBDBI,,DDM,DOPO-based (reactive),1,0,Neat EP,100.00%,0.00%,O=P(C(NC1=CC2=C(NC(N2)=O)C=C1)C3=CC=C(C(P4(C5=C(C6=C(O4)C=CC=C6)C=CC=C5)=O)NC7=CC=C8C(NC(N8)=O)=C7)C=C3)(C9=CC=CC=C%109)OC%11=C%10C=CC=C%11,,NC1=CC=C(CC2=CC=C(N)C=C2)C=C1,0.0,0.0,0.0,0.0,0.0,0.0,1.356654,0.0,0.0,0.0,1,1,0,0,0,1,0,0,0,0,0,150.0,3.2,26.2,26.2,0.0,3.2,NR,0,3.2,35.0,1073.0,1073.0,0.0,76.0,76.0,0.0,,,,17.0,17.0,0.0,,,,,,,,,,https://doi.org/10.1016/j.polymdegradstab.2020.109426,,,,,,,,,,,,,,,,,,,,,,,,,,,,,0,missing,1
DOPO_EP_0043,POBDBI,,DDM,DOPO-based (reactive),1,1,P-N,100.00%,0.00%,O=P(C(NC1=CC2=C(NC(N2)=O)C=C1)C3=CC=C(C(P4(C5=C(C6=C(O4)C=CC=C6)C=CC=C5)=O)NC7=CC=C8C(NC(N8)=O)=C7)C=C3)(C9=CC=CC=C%109)OC%11=C%10C=CC=C%11,,NC1=CC=C(CC2=CC=C(N)C=C2)C=C1,6.69,0.5,0.678,0.0,0.0,0.0,1.356654,0.0,0.0,0.0,1,1,0,0,0,1,0,0,0,0,0,150.0,3.2,32.5,26.2,6.300000000000001,3.2,V-1,2,3.2,35.0,709.0,1073.0,-364.0,70.0,76.0,-6.0,,,,20.3,17.0,3.3000000000000007,,,,,,,56.5,236.4,P_C,https://doi.org/10.1016/j.polymdegradstab.2020.109426,O=c1[nH]c2ccc(NC(c3ccc(C(Nc4ccc5[nH]c(=O)[nH]c5c4)P4(=O)Oc5ccccc5-c5ccccc54)cc3)P3(=O)Oc4ccccc4-c4ccccc43)cc2[nH]1,P-C,pc_pn,SoftVote_local,raw,1200.0,247.98287180191892,0.6241490564827483,Main application domain: DOPO P-C/P-N prediction; use as trend-level BDE feature.,Only one suitable model prediction is available.,,247.98287180191892,0.6241490564827483,SoftVote_local,raw,1200.0,247.98287180191892,0.6241490564827483,pc_pn,SoftVote_local,raw,1200.0,Main application domain: DOPO P-C/P-N prediction; use as trend-level BDE feature.,Only one suitable model prediction is available.,,247.98287180191892,0.6241490564827483,236.4,1,measured_or_original,0
DOPO_EP_0044,POBDBI,,DDM,DOPO-based (reactive),1,1,P-N,100.00%,0.00%,O=P(C(NC1=CC2=C(NC(N2)=O)C=C1)C3=CC=C(C(P4(C5=C(C6=C(O4)C=CC=C6)C=CC=C5)=O)NC7=CC=C8C(NC(N8)=O)=C7)C=C3)(C9=CC=CC=C%109)OC%11=C%10C=CC=C%11,,NC1=CC=C(CC2=CC=C(N)C=C2)C=C1,10.03,0.75,1.017,0.0,0.0,0.0,1.356654,0.0,0.0,0.0,1,1,0,0,0,1,0,0,0,0,0,150.0,3.2,35.5,26.2,9.3,3.2,V-1,2,3.2,35.0,804.0,1073.0,-269.0,66.0,76.0,-10.0,,,,20.8,17.0,3.8000000000000007,,,,,,,56.5,236.4,P_C,https://doi.org/10.1016/j.polymdegradstab.2020.109426,O=c1[nH]c2ccc(NC(c3ccc(C(Nc4ccc5[nH]c(=O)[nH]c5c4)P4(=O)Oc5ccccc5-c5ccccc54)cc3)P3(=O)Oc4ccccc4-c4ccccc43)cc2[nH]1,P-C,pc_pn,SoftVote_local,raw,1200.0,247.98287180191892,0.6241490564827483,Main application domain: DOPO P-C/P-N prediction; use as trend-level BDE feature.,Only one suitable model prediction is available.,,247.98287180191892,0.6241490564827483,SoftVote_local,raw,1200.0,247.98287180191892,0.6241490564827483,pc_pn,SoftVote_local,raw,1200.0,Main application domain: DOPO P-C/P-N prediction; use as trend-level BDE feature.,Only one suitable model prediction is available.,,247.98287180191892,0.6241490564827483,236.4,1,measured_or_original,0
DOPO_EP_0045,POBDBI,,DDM,DOPO-based (reactive),1,1,P-N,100.00%,0.00%,O=P(C(NC1=CC2=C(NC(N2)=O)C=C1)C3=CC=C(C(P4(C5=C(C6=C(O4)C=CC=C6)C=CC=C5)=O)NC7=CC=C8C(NC(N8)=O)=C7)C=C3)(C9=CC=CC=C%109)OC%11=C%10C=CC=C%11,,NC1=CC=C(CC2=CC=C(N)C=C2)C=C1,13.38,1.0,1.357,0.0,0.0,0.0,1.356654,0.0,0.0,0.0,1,1,0,0,0,1,0,0,0,0,0,150.0,3.2,36.5,26.2,10.3,3.2,V-0,3,3.2,35.0,547.5,1073.0,-525.5,69.5,76.0,-6.5,,,,21.6,17.0,4.600000000000001,,,,,,,56.5,236.4,P_C,https://doi.org/10.1016/j.polymdegradstab.2020.109426,O=c1[nH]c2ccc(NC(c3ccc(C(Nc4ccc5[nH]c(=O)[nH]c5c4)P4(=O)Oc5ccccc5-c5ccccc54)cc3)P3(=O)Oc4ccccc4-c4ccccc43)cc2[nH]1,P-C,pc_pn,SoftVote_local,raw,1200.0,247.9828718019189,0.6241490564827488,Main application domain: DOPO P-C/P-N prediction; use as trend-level BDE feature.,Only one suitable model prediction is available.,,247.9828718019189,0.6241490564827488,SoftVote_local,raw,1200.0,247.9828718019189,0.6241490564827488,pc_pn,SoftVote_local,raw,1200.0,Main application domain: DOPO P-C/P-N prediction; use as trend-level BDE feature.,Only one suitable model prediction is available.,,247.9828718019189,0.6241490564827488,236.4,1,measured_or_original,0
DOPO_EP_0046,BMP,,DDM,DOPO-based (additive),0,0,Neat EP,100.00%,0.00%,O=P(C1=C2C=CC=C1)(C3CC(N(C3=O)C4=CC=C(CC5=CC=C(N6C(CC(P7(C8=C(C9=C(O7)C=CC=C9)C=CC=C8)=O)C6=O)=O)C=C5)C=C4)=O)OC%10=C2C=CC=C%10,,NC1=CC=C(CC2=CC=C(N)C=C2)C=C1,0.0,0.0,0.0,0.0,0.0,0.0,0.452218,0.0,0.0,0.0,1,1,0,0,0,1,0,0,0,0,0,150.0,3.2,26.0,26.0,0.0,3.2,NR,0,3.0,35.0,920.0,920.0,0.0,77.0,77.0,0.0,140.8,140.8,0.0,19.0,19.0,0.0,72.5,72.5,0.0,,,,,,,https://doi.org/10.1016/j.compositesb.2021.109553,,,,,,,,,,,,,,,,,,,,,,,,,,,,,0,missing,1
DOPO_EP_0047,BMP,,DDM,DOPO-based (additive),0,1,P-N,100.00%,0.00%,O=P(C1=C2C=CC=C1)(C3CC(N(C3=O)C4=CC=C(CC5=CC=C(N6C(CC(P7(C8=C(C9=C(O7)C=CC=C9)C=CC=C8)=O)C6=O)=O)C=C5)C=C4)=O)OC%10=C2C=CC=C%10,,NC1=CC=C(CC2=CC=C(N)C=C2)C=C1,8.0,0.63,0.285,0.0,0.0,0.0,0.452218,0.0,0.0,0.0,1,1,0,0,0,1,0,0,0,0,0,150.0,3.2,33.0,26.0,7.0,3.2,V-1,2,3.0,35.0,870.0,920.0,-50.0,66.0,77.0,-11.0,140.6,140.8,-0.20000000000001705,,,,68.7,72.5,-3.799999999999997,,,,78.3,327.6,P_C,https://doi.org/10.1016/j.compositesb.2021.109553,O=C1CC(P2(=O)Oc3ccccc3-c3ccccc32)C(=O)N1c1ccc(Cc2ccc(N3C(=O)CC(P4(=O)Oc5ccccc5-c5ccccc54)C3=O)cc2)cc1,P-C,pc_pn,SoftVote_local,raw,1200.0,324.42174997191387,0.6305765106627507,Main application domain: DOPO P-C/P-N prediction; use as trend-level BDE feature.,Only one suitable model prediction is available.,,324.42174997191387,0.6305765106627507,SoftVote_local,raw,1200.0,324.42174997191387,0.6305765106627507,pc_pn,SoftVote_local,raw,1200.0,Main application domain: DOPO P-C/P-N prediction; use as trend-level BDE feature.,Only one suitable model prediction is available.,,324.42174997191387,0.6305765106627507,327.6,1,measured_or_original,0
DOPO_EP_0048,BMP,,DDM,DOPO-based (additive),0,1,P-N,100.00%,0.00%,O=P(C1=C2C=CC=C1)(C3CC(N(C3=O)C4=CC=C(CC5=CC=C(N6C(CC(P7(C8=C(C9=C(O7)C=CC=C9)C=CC=C8)=O)C6=O)=O)C=C5)C=C4)=O)OC%10=C2C=CC=C%10,,NC1=CC=C(CC2=CC=C(N)C=C2)C=C1,10.0,0.78,0.353,0.0,0.0,0.0,0.452218,0.0,0.0,0.0,1,1,0,0,0,1,0,0,0,0,0,150.0,3.2,35.0,26.0,9.0,3.2,V-0,3,3.0,35.0,641.0,920.0,-279.0,63.0,77.0,-14.0,141.4,140.8,0.5999999999999943,23.0,19.0,4.0,66.8,72.5,-5.700000000000003,,,,78.3,327.6,P_C,https://doi.org/10.1016/j.compositesb.2021.109553,O=C1CC(P2(=O)Oc3ccccc3-c3ccccc32)C(=O)N1c1ccc(Cc2ccc(N3C(=O)CC(P4(=O)Oc5ccccc5-c5ccccc54)C3=O)cc2)cc1,P-C,pc_pn,SoftVote_local,raw,1200.0,324.42174997191387,0.6305765106627507,Main application domain: DOPO P-C/P-N prediction; use as trend-level BDE feature.,Only one suitable model prediction is available.,,324.42174997191387,0.6305765106627507,SoftVote_local,raw,1200.0,324.42174997191387,0.6305765106627507,pc_pn,SoftVote_local,raw,1200.0,Main application domain: DOPO P-C/P-N prediction; use as trend-level BDE feature.,Only one suitable model prediction is available.,,324.42174997191387,0.6305765106627507,327.6,1,measured_or_original,0
DOPO_EP_0049,BMP,,DDM,DOPO-based (additive),0,1,P-N,100.00%,0.00%,O=P(C1=C2C=CC=C1)(C3CC(N(C3=O)C4=CC=C(CC5=CC=C(N6C(CC(P7(C8=C(C9=C(O7)C=CC=C9)C=CC=C8)=O)C6=O)=O)C=C5)C=C4)=O)OC%10=C2C=CC=C%10,,NC1=CC=C(CC2=CC=C(N)C=C2)C=C1,12.0,0.94,0.425,0.0,0.0,0.0,0.452218,0.0,0.0,0.0,1,1,0,0,0,1,0,0,0,0,0,150.0,3.2,36.0,26.0,10.0,3.2,V-0,3,3.0,35.0,,,,,,,140.8,140.8,0.0,,,,70.2,72.5,-2.299999999999997,,,,78.3,327.6,P_C,https://doi.org/10.1016/j.compositesb.2021.109553,O=C1CC(P2(=O)Oc3ccccc3-c3ccccc32)C(=O)N1c1ccc(Cc2ccc(N3C(=O)CC(P4(=O)Oc5ccccc5-c5ccccc54)C3=O)cc2)cc1,P-C,pc_pn,SoftVote_local,raw,1200.0,324.42174997191387,0.6305765106627507,Main application domain: DOPO P-C/P-N prediction; use as trend-level BDE feature.,Only one suitable model prediction is available.,,324.42174997191387,0.6305765106627507,SoftVote_local,raw,1200.0,324.42174997191387,0.6305765106627507,pc_pn,SoftVote_local,raw,1200.0,Main application domain: DOPO P-C/P-N prediction; use as trend-level BDE feature.,Only one suitable model prediction is available.,,324.42174997191387,0.6305765106627507,327.6,1,measured_or_original,0
DOPO_EP_0050,ABD,,DDM,DOPO-based (reactive),1,0,Neat EP,100.00%,0.00%,O=P(CCC(P1(C2=C(C3=C(O1)C=CC=C3)C=CC=C2)=O)O)(C4=C5C=CC=C4)OC6=C5C=CC=C6,,NC1=CC=C(CC2=CC=C(N)C=C2)C=C1,0.0,0.0,0.0,0.0,0.0,0.0,0.0,0.0,0.0,0.0,1,0,0,0,0,1,0,0,0,0,0,170.0,3.2,24.7,24.7,0.0,3.2,NR,0,3.0,50.0,1420.0,1420.0,0.0,143.6,143.6,0.0,166.0,166.0,0.0,15.7,15.7,0.0,,,,,,,,,,https://doi.org/10.1016/j.polymdegradstab.2019.06.024,,,,,,,,,,,,,,,,,,,,,,,,,,,,,0,missing,1
DOPO_EP_0051,ABD,,DDM,DOPO-based (reactive),1,1,P-P,100.00%,0.00%,O=P(CCC(P1(C2=C(C3=C(O1)C=CC=C3)C=CC=C2)=O)O)(C4=C5C=CC=C4)OC6=C5C=CC=C6,,NC1=CC=C(CC2=CC=C(N)C=C2)C=C1,2.0,0.25,0.0,0.0,0.0,0.0,0.0,0.0,0.0,0.0,1,0,0,0,0,1,0,0,0,0,0,170.0,3.2,32.3,24.7,7.599999999999998,3.2,V-1,2,3.0,50.0,,,,,,,,,,,,,,,,,,,75.9,317.6,P_C,https://doi.org/10.1016/j.polymdegradstab.2019.06.024,O=P1(CCC(O)P2(=O)Oc3ccccc3-c3ccccc32)Oc2ccccc2-c2ccccc21,P-C,pc_pn,SoftVote_local,raw,1200.0,314.36521393871425,0.5565774392720708,Main application domain: DOPO P-C/P-N prediction; use as trend-level BDE feature.,Only one suitable model prediction is available.,,314.36521393871425,0.5565774392720708,SoftVote_local,raw,1200.0,314.36521393871425,0.5565774392720708,pc_pn,SoftVote_local,raw,1200.0,Main application domain: DOPO P-C/P-N prediction; use as trend-level BDE feature.,Only one suitable model prediction is available.,,314.36521393871425,0.5565774392720708,317.6,1,measured_or_original,0
DOPO_EP_0052,ABD,,DDM,DOPO-based (reactive),1,1,P-P,100.00%,0.00%,O=P(CCC(P1(C2=C(C3=C(O1)C=CC=C3)C=CC=C2)=O)O)(C4=C5C=CC=C4)OC6=C5C=CC=C6,,NC1=CC=C(CC2=CC=C(N)C=C2)C=C1,3.0,0.38,0.0,0.0,0.0,0.0,0.0,0.0,0.0,0.0,1,0,0,0,0,1,0,0,0,0,0,170.0,3.2,36.2,24.7,11.500000000000004,3.2,V-0,3,3.0,50.0,1043.0,1420.0,-377.0,101.5,143.6,-42.099999999999994,158.0,166.0,-8.0,19.8,15.7,4.100000000000001,,,,,,,75.9,317.6,P_C,https://doi.org/10.1016/j.polymdegradstab.2019.06.024,O=P1(CCC(O)P2(=O)Oc3ccccc3-c3ccccc32)Oc2ccccc2-c2ccccc21,P-C,pc_pn,SoftVote_local,raw,1200.0,314.36521393871425,0.5565774392720847,Main application domain: DOPO P-C/P-N prediction; use as trend-level BDE feature.,Only one suitable model prediction is available.,,314.36521393871425,0.5565774392720847,SoftVote_local,raw,1200.0,314.36521393871425,0.5565774392720847,pc_pn,SoftVote_local,raw,1200.0,Main application domain: DOPO P-C/P-N prediction; use as trend-level BDE feature.,Only one suitable model prediction is available.,,314.36521393871425,0.5565774392720847,317.6,1,measured_or_original,0
DOPO_EP_0053,ABD,,DDM,DOPO-based (reactive),1,1,P-P,100.00%,0.00%,O=P(CCC(P1(C2=C(C3=C(O1)C=CC=C3)C=CC=C2)=O)O)(C4=C5C=CC=C4)OC6=C5C=CC=C6,,NC1=CC=C(CC2=CC=C(N)C=C2)C=C1,4.0,0.51,0.0,0.0,0.0,0.0,0.0,0.0,0.0,0.0,1,0,0,0,0,1,0,0,0,0,0,170.0,3.2,39.1,24.7,14.400000000000002,3.2,V-0,3,3.0,50.0,933.0,1420.0,-487.0,94.3,143.6,-49.3,155.0,166.0,-11.0,,,,,,,,,,75.9,317.6,P_C,https://doi.org/10.1016/j.polymdegradstab.2019.06.024,O=P1(CCC(O)P2(=O)Oc3ccccc3-c3ccccc32)Oc2ccccc2-c2ccccc21,P-C,pc_pn,SoftVote_local,raw,1200.0,314.36521393871425,0.5565774392720708,Main application domain: DOPO P-C/P-N prediction; use as trend-level BDE feature.,Only one suitable model prediction is available.,,314.36521393871425,0.5565774392720708,SoftVote_local,raw,1200.0,314.36521393871425,0.5565774392720708,pc_pn,SoftVote_local,raw,1200.0,Main application domain: DOPO P-C/P-N prediction; use as trend-level BDE feature.,Only one suitable model prediction is available.,,314.36521393871425,0.5565774392720708,317.6,1,measured_or_original,0
DOPO_EP_0054,DDP,,AA,DOPO-based (Co-curing),2,0,Neat EP,100.00%,0.00%,O=P(CC(C(O)=O)CC(O)=O)(C1=C2C=CC=C1)OC3=C2C=CC=C3,,OC(=O)CCCCC(O)=O,0.0,0.0,0.0,0.0,0.0,0.0,0.0,0.0,0.0,0.0,1,0,0,0,0,0,0,0,0,0,0,200.0,3.2,28.0,28.0,0.0,3.2,NR,0,3.0,35.0,790.6,790.6,0.0,75.5,75.5,0.0,69.6,69.6,0.0,,,,21.4,21.4,0.0,,,,,,,https://doi.org/10.1016/j.chemosphere.2022.133778,,,,,,,,,,,,,,,,,,,,,,,,,,,,,0,missing,1
DOPO_EP_0055,DDP,,AA,DOPO-based (Co-curing),2,0,P-only,100.00%,0.00%,O=P(CC(C(O)=O)CC(O)=O)(C1=C2C=CC=C1)OC3=C2C=CC=C3,,OC(=O)CCCCC(O)=O,10.0,0.89,0.0,0.0,0.0,0.0,0.0,0.0,0.0,0.0,1,0,0,0,0,0,0,0,0,0,0,200.0,3.2,30.0,28.0,2.0,3.2,NR,0,3.0,35.0,371.7,790.6,-418.90000000000003,57.8,75.5,-17.700000000000003,55.9,69.6,-13.699999999999996,,,,31.7,21.4,10.3,,,,85.7,358.6,P_C,https://doi.org/10.1016/j.chemosphere.2022.133778,O=C(O)CC(CP1(=O)Oc2ccccc2-c2ccccc21)C(=O)O,P-C,pc_pn,SoftVote_local,raw,1200.0,356.143515535772,0.6726907763361115,Main application domain: DOPO P-C/P-N prediction; use as trend-level BDE feature.,Only one suitable model prediction is available.,,356.143515535772,0.6726907763361115,SoftVote_local,raw,1200.0,356.143515535772,0.6726907763361115,pc_pn,SoftVote_local,raw,1200.0,Main application domain: DOPO P-C/P-N prediction; use as trend-level BDE feature.,Only one suitable model prediction is available.,,356.143515535772,0.6726907763361115,358.6,1,measured_or_original,0
DOPO_EP_0056,DDP,,AA,DOPO-based (Co-curing),2,0,P-only,100.00%,0.00%,O=P(CC(C(O)=O)CC(O)=O)(C1=C2C=CC=C1)OC3=C2C=CC=C3,,OC(=O)CCCCC(O)=O,15.0,1.34,0.0,0.0,0.0,0.0,0.0,0.0,0.0,0.0,1,0,0,0,0,0,0,0,0,0,0,200.0,3.2,31.0,28.0,3.0,3.2,NR,0,3.0,35.0,,,,,,,62.4,69.6,-7.199999999999996,,,,32.5,21.4,11.100000000000001,,,,85.7,358.6,P_C,https://doi.org/10.1016/j.chemosphere.2022.133778,O=C(O)CC(CP1(=O)Oc2ccccc2-c2ccccc21)C(=O)O,P-C,pc_pn,SoftVote_local,raw,1200.0,356.143515535772,0.6726907763361115,Main application domain: DOPO P-C/P-N prediction; use as trend-level BDE feature.,Only one suitable model prediction is available.,,356.143515535772,0.6726907763361115,SoftVote_local,raw,1200.0,356.143515535772,0.6726907763361115,pc_pn,SoftVote_local,raw,1200.0,Main application domain: DOPO P-C/P-N prediction; use as trend-level BDE feature.,Only one suitable model prediction is available.,,356.143515535772,0.6726907763361115,358.6,1,measured_or_original,0
DOPO_EP_0057,DDP,,AA,DOPO-based (Co-curing),2,0,P-only,100.00%,0.00%,O=P(CC(C(O)=O)CC(O)=O)(C1=C2C=CC=C1)OC3=C2C=CC=C3,,OC(=O)CCCCC(O)=O,20.0,1.78,0.0,0.0,0.0,0.0,0.0,0.0,0.0,0.0,1,0,0,0,0,0,0,0,0,0,0,200.0,3.2,32.0,28.0,4.0,3.2,NR,0,3.0,35.0,,,,,,,66.5,69.6,-3.0999999999999943,,,,31.2,21.4,9.8,,,,85.7,358.6,P_C,https://doi.org/10.1016/j.chemosphere.2022.133778,O=C(O)CC(CP1(=O)Oc2ccccc2-c2ccccc21)C(=O)O,P-C,pc_pn,SoftVote_local,raw,1200.0,356.143515535772,0.6726907763361115,Main application domain: DOPO P-C/P-N prediction; use as trend-level BDE feature.,Only one suitable model prediction is available.,,356.143515535772,0.6726907763361115,SoftVote_local,raw,1200.0,356.143515535772,0.6726907763361115,pc_pn,SoftVote_local,raw,1200.0,Main application domain: DOPO P-C/P-N prediction; use as trend-level BDE feature.,Only one suitable model prediction is available.,,356.143515535772,0.6726907763361115,358.6,1,measured_or_original,0
DOPO_EP_0058,DDP,,AA,DOPO-based (Co-curing),2,0,P-only,100.00%,0.00%,O=P(CC(C(O)=O)CC(O)=O)(C1=C2C=CC=C1)OC3=C2C=CC=C3,,OC(=O)CCCCC(O)=O,25.0,2.23,0.0,0.0,0.0,0.0,0.0,0.0,0.0,0.0,1,0,0,0,0,0,0,0,0,0,0,200.0,3.2,33.5,28.0,5.5,3.2,V-1,2,3.0,35.0,,,,,,,72.9,69.6,3.3000000000000114,,,,24.6,21.4,3.200000000000003,,,,85.7,358.6,P_C,https://doi.org/10.1016/j.chemosphere.2022.133778,O=C(O)CC(CP1(=O)Oc2ccccc2-c2ccccc21)C(=O)O,P-C,pc_pn,SoftVote_local,raw,1200.0,356.143515535772,0.6726907763360935,Main application domain: DOPO P-C/P-N prediction; use as trend-level BDE feature.,Only one suitable model prediction is available.,,356.143515535772,0.6726907763360935,SoftVote_local,raw,1200.0,356.143515535772,0.6726907763360935,pc_pn,SoftVote_local,raw,1200.0,Main application domain: DOPO P-C/P-N prediction; use as trend-level BDE feature.,Only one suitable model prediction is available.,,356.143515535772,0.6726907763360935,358.6,1,measured_or_original,0
DOPO_EP_0059,DDP,,AA,DOPO-based (Co-curing),2,0,P-only,100.00%,0.00%,O=P(CC(C(O)=O)CC(O)=O)(C1=C2C=CC=C1)OC3=C2C=CC=C3,,OC(=O)CCCCC(O)=O,30.0,2.67,0.0,0.0,0.0,0.0,0.0,0.0,0.0,0.0,1,0,0,0,0,0,0,0,0,0,0,200.0,3.2,34.5,28.0,6.5,3.2,V-0,3,3.0,35.0,291.5,790.6,-499.1,51.7,75.5,-23.799999999999997,110.7,69.6,41.10000000000001,,,,16.3,21.4,-5.099999999999998,,,,85.7,358.6,P_C,https://doi.org/10.1016/j.chemosphere.2022.133778,O=C(O)CC(CP1(=O)Oc2ccccc2-c2ccccc21)C(=O)O,P-C,pc_pn,SoftVote_local,raw,1200.0,356.143515535772,0.6726907763361115,Main application domain: DOPO P-C/P-N prediction; use as trend-level BDE feature.,Only one suitable model prediction is available.,,356.143515535772,0.6726907763361115,SoftVote_local,raw,1200.0,356.143515535772,0.6726907763361115,pc_pn,SoftVote_local,raw,1200.0,Main application domain: DOPO P-C/P-N prediction; use as trend-level BDE feature.,Only one suitable model prediction is available.,,356.143515535772,0.6726907763361115,358.6,1,measured_or_original,0
DOPO_EP_0060,DOPO-PHE,,DDS,DOPO-based (Co-curing),2,0,Neat EP,100.00%,0.00%,O=P(C1=CC=CC=C21)(C(C3=CC=C(O)C=C3)C4=CC=C(O)C=C4)OC5=C2C=CC=C5,,NC1=CC=C(C=C1)S(=O)(=O)C1=CC=C(N)C=C1,0.0,0.0,0.0,0.0,0.0,0.0,0.0,0.0,0.0,0.0,1,0,0,0,0,1,1,0,0,0,0,150.0,3.0,23.7,23.7,0.0,3.0,NR,0,3.0,50.0,1068.0,1068.0,0.0,76.0,76.0,0.0,144.0,144.0,0.0,,,,,,,,,,,,,https://doi.org/10.1016/j.polymdegradstab.2018.08.007,,,,,,,,,,,,,,,,,,,,,,,,,,,,,0,missing,1
DOPO_EP_0061,DOPO-PHE,,DDS,DOPO-based (Co-curing),2,0,P-only,100.00%,0.00%,O=P(C1=CC=CC=C21)(C(C3=CC=C(O)C=C3)C4=CC=C(O)C=C4)OC5=C2C=CC=C5,,NC1=CC=C(C=C1)S(=O)(=O)C1=CC=C(N)C=C1,4.01,0.3,0.0,0.0,0.0,0.0,0.0,0.0,0.0,0.0,1,0,0,0,0,1,1,0,0,0,0,150.0,3.0,26.7,23.7,3.0,3.0,V-1,2,3.0,50.0,,,,,,,148.5,144.0,4.5,,,,,,,,,,62.8,262.8,P_C,https://doi.org/10.1016/j.polymdegradstab.2018.08.007,O=P1(C(c2ccc(O)cc2)c2ccc(O)cc2)Oc2ccccc2-c2ccccc21,P-C,pc_pn,SoftVote_local,raw,1200.0,268.84905386640287,0.2778186394858861,Main application domain: DOPO P-C/P-N prediction; use as trend-level BDE feature.,Only one suitable model prediction is available.,,268.84905386640287,0.2778186394858861,SoftVote_local,raw,1200.0,268.84905386640287,0.2778186394858861,pc_pn,SoftVote_local,raw,1200.0,Main application domain: DOPO P-C/P-N prediction; use as trend-level BDE feature.,Only one suitable model prediction is available.,,268.84905386640287,0.2778186394858861,262.8,1,measured_or_original,0
DOPO_EP_0062,DOPO-PHE,,DDS,DOPO-based (Co-curing),2,0,P-only,100.00%,0.00%,O=P(C1=CC=CC=C21)(C(C3=CC=C(O)C=C3)C4=CC=C(O)C=C4)OC5=C2C=CC=C5,,NC1=CC=C(C=C1)S(=O)(=O)C1=CC=C(N)C=C1,6.69,0.5,0.0,0.0,0.0,0.0,0.0,0.0,0.0,0.0,1,0,0,0,0,1,1,0,0,0,0,150.0,3.0,27.9,23.7,4.199999999999999,3.0,V-1,2,3.0,50.0,,,,,,,152.2,144.0,8.199999999999989,,,,,,,,,,62.8,262.8,P_C,https://doi.org/10.1016/j.polymdegradstab.2018.08.007,O=P1(C(c2ccc(O)cc2)c2ccc(O)cc2)Oc2ccccc2-c2ccccc21,P-C,pc_pn,SoftVote_local,raw,1200.0,268.84905386640287,0.2778186394858675,Main application domain: DOPO P-C/P-N prediction; use as trend-level BDE feature.,Only one suitable model prediction is available.,,268.84905386640287,0.2778186394858675,SoftVote_local,raw,1200.0,268.84905386640287,0.2778186394858675,pc_pn,SoftVote_local,raw,1200.0,Main application domain: DOPO P-C/P-N prediction; use as trend-level BDE feature.,Only one suitable model prediction is available.,,268.84905386640287,0.2778186394858675,262.8,1,measured_or_original,0
DOPO_EP_0063,DOPO-PHE,,DDS,DOPO-based (Co-curing),2,0,P-only,100.00%,0.00%,O=P(C1=CC=CC=C21)(C(C3=CC=C(O)C=C3)C4=CC=C(O)C=C4)OC5=C2C=CC=C5,,NC1=CC=C(C=C1)S(=O)(=O)C1=CC=C(N)C=C1,9.37,0.7,0.0,0.0,0.0,0.0,0.0,0.0,0.0,0.0,1,0,0,0,0,1,1,0,0,0,0,150.0,3.0,28.9,23.7,5.199999999999999,3.0,V-0,3,3.0,50.0,,,,,,,153.7,144.0,9.699999999999989,,,,,,,,,,62.8,262.8,P_C,https://doi.org/10.1016/j.polymdegradstab.2018.08.007,O=P1(C(c2ccc(O)cc2)c2ccc(O)cc2)Oc2ccccc2-c2ccccc21,P-C,pc_pn,SoftVote_local,raw,1200.0,268.84905386640287,0.2778186394858788,Main application domain: DOPO P-C/P-N prediction; use as trend-level BDE feature.,Only one suitable model prediction is available.,,268.84905386640287,0.2778186394858788,SoftVote_local,raw,1200.0,268.84905386640287,0.2778186394858788,pc_pn,SoftVote_local,raw,1200.0,Main application domain: DOPO P-C/P-N prediction; use as trend-level BDE feature.,Only one suitable model prediction is available.,,268.84905386640287,0.2778186394858788,262.8,1,measured_or_original,0
DOPO_EP_0064,DOPO-PHE,,DDS,DOPO-based (Co-curing),2,0,P-only,100.00%,0.00%,O=P(C1=CC=CC=C21)(C(C3=CC=C(O)C=C3)C4=CC=C(O)C=C4)OC5=C2C=CC=C5,,NC1=CC=C(C=C1)S(=O)(=O)C1=CC=C(N)C=C1,12.04,0.9,0.0,0.0,0.0,0.0,0.0,0.0,0.0,0.0,1,0,0,0,0,1,1,0,0,0,0,150.0,3.0,30.5,23.7,6.800000000000001,3.0,V-0,3,3.0,50.0,956.0,1068.0,-112.0,57.0,76.0,-19.0,147.0,144.0,3.0,,,,,,,,,,62.8,262.8,P_C,https://doi.org/10.1016/j.polymdegradstab.2018.08.007,O=P1(C(c2ccc(O)cc2)c2ccc(O)cc2)Oc2ccccc2-c2ccccc21,P-C,pc_pn,SoftVote_local,raw,1200.0,268.84905386640287,0.2778186394858788,Main application domain: DOPO P-C/P-N prediction; use as trend-level BDE feature.,Only one suitable model prediction is available.,,268.84905386640287,0.2778186394858788,SoftVote_local,raw,1200.0,268.84905386640287,0.2778186394858788,pc_pn,SoftVote_local,raw,1200.0,Main application domain: DOPO P-C/P-N prediction; use as trend-level BDE feature.,Only one suitable model prediction is available.,,268.84905386640287,0.2778186394858788,262.8,1,measured_or_original,0
DOPO_EP_0065,VFD,,DDM,DOPO-based (Co-curing),2,0,Neat EP,100.00%,0.00%,COC1=CC(C(P2(C3=C(C4=C(O2)C=CC=C4)C=CC=C3)=O)NCC5=CC=CO5)=CC=C1O,,NC1=CC=C(CC2=CC=C(N)C=C2)C=C1,0.0,0.0,0.0,0.0,0.0,0.0,0.452218,0.0,0.0,0.0,1,1,0,0,0,1,0,0,0,0,0,180.0,3.0,25.8,25.8,0.0,3.0,NR,0,3.0,35.0,1419.0,1419.0,0.0,80.0,80.0,0.0,164.0,164.0,0.0,,,,58.3,58.3,0.0,86.2,86.2,0.0,,,,https://doi.org/10.1016/j.polymdegradstab.2021.109548,,,,,,,,,,,,,,,,,,,,,,,,,,,,,0,missing,1
DOPO_EP_0066,VFD,,DDM,DOPO-based (Co-curing),2,1,P-N,100.00%,0.00%,COC1=CC(C(P2(C3=C(C4=C(O2)C=CC=C4)C=CC=C3)=O)NCC5=CC=CO5)=CC=C1O,,NC1=CC=C(CC2=CC=C(N)C=C2)C=C1,5.0,0.35,0.158,0.0,0.0,0.0,0.452218,0.0,0.0,0.0,1,1,0,0,0,1,0,0,0,0,0,180.0,3.0,32.6,25.8,6.800000000000001,3.0,V-1,2,3.0,35.0,1234.0,1419.0,-185.0,75.0,80.0,-5.0,155.0,164.0,-9.0,,,,72.0,58.3,13.700000000000003,96.0,86.2,9.799999999999997,64.1,268.2,P_C,https://doi.org/10.1016/j.polymdegradstab.2021.109548,COc1cc(C(NCc2ccco2)P2(=O)Oc3ccccc3-c3ccccc32)ccc1O,P-C,pc_pn,SoftVote_local,raw,1200.0,272.2626188452481,0.7064743490805043,Main application domain: DOPO P-C/P-N prediction; use as trend-level BDE feature.,Only one suitable model prediction is available.,,272.2626188452481,0.7064743490805043,SoftVote_local,raw,1200.0,272.2626188452481,0.7064743490805043,pc_pn,SoftVote_local,raw,1200.0,Main application domain: DOPO P-C/P-N prediction; use as trend-level BDE feature.,Only one suitable model prediction is available.,,272.2626188452481,0.7064743490805043,268.2,1,measured_or_original,0
DOPO_EP_0067,VFD,,DDM,DOPO-based (Co-curing),2,1,P-N,100.00%,0.00%,COC1=CC(C(P2(C3=C(C4=C(O2)C=CC=C4)C=CC=C3)=O)NCC5=CC=CO5)=CC=C1O,,NC1=CC=C(CC2=CC=C(N)C=C2)C=C1,7.5,0.52,0.235,0.0,0.0,0.0,0.452218,0.0,0.0,0.0,1,1,0,0,0,1,0,0,0,0,0,180.0,3.0,34.5,25.8,8.7,3.0,V-0,3,3.0,35.0,1022.0,1419.0,-397.0,72.0,80.0,-8.0,150.0,164.0,-14.0,,,,78.5,58.3,20.200000000000003,100.9,86.2,14.700000000000003,64.1,268.2,P_C,https://doi.org/10.1016/j.polymdegradstab.2021.109548,COc1cc(C(NCc2ccco2)P2(=O)Oc3ccccc3-c3ccccc32)ccc1O,P-C,pc_pn,SoftVote_local,raw,1200.0,272.2626188452481,0.7064743490805043,Main application domain: DOPO P-C/P-N prediction; use as trend-level BDE feature.,Only one suitable model prediction is available.,,272.2626188452481,0.7064743490805043,SoftVote_local,raw,1200.0,272.2626188452481,0.7064743490805043,pc_pn,SoftVote_local,raw,1200.0,Main application domain: DOPO P-C/P-N prediction; use as trend-level BDE feature.,Only one suitable model prediction is available.,,272.2626188452481,0.7064743490805043,268.2,1,measured_or_original,0
DOPO_EP_0068,VFD,,DDM,DOPO-based (Co-curing),2,1,P-N,100.00%,0.00%,COC1=CC(C(P2(C3=C(C4=C(O2)C=CC=C4)C=CC=C3)=O)NCC5=CC=CO5)=CC=C1O,,NC1=CC=C(CC2=CC=C(N)C=C2)C=C1,10.0,0.69,0.312,0.0,0.0,0.0,0.452218,0.0,0.0,0.0,1,1,0,0,0,1,0,0,0,0,0,180.0,3.0,35.5,25.8,9.7,3.0,V-0,3,3.0,35.0,982.0,1419.0,-437.0,71.0,80.0,-9.0,149.0,164.0,-15.0,,,,84.7,58.3,26.400000000000006,110.9,86.2,24.700000000000003,64.1,268.2,P_C,https://doi.org/10.1016/j.polymdegradstab.2021.109548,COc1cc(C(NCc2ccco2)P2(=O)Oc3ccccc3-c3ccccc32)ccc1O,P-C,pc_pn,SoftVote_local,raw,1200.0,272.2626188452481,0.7064743490805043,Main application domain: DOPO P-C/P-N prediction; use as trend-level BDE feature.,Only one suitable model prediction is available.,,272.2626188452481,0.7064743490805043,SoftVote_local,raw,1200.0,272.2626188452481,0.7064743490805043,pc_pn,SoftVote_local,raw,1200.0,Main application domain: DOPO P-C/P-N prediction; use as trend-level BDE feature.,Only one suitable model prediction is available.,,272.2626188452481,0.7064743490805043,268.2,1,measured_or_original,0
DOPO_EP_0069,VFD,,DDM,DOPO-based (Co-curing),2,1,P-N,100.00%,0.00%,COC1=CC(C(P2(C3=C(C4=C(O2)C=CC=C4)C=CC=C3)=O)NCC5=CC=CO5)=CC=C1O,,NC1=CC=C(CC2=CC=C(N)C=C2)C=C1,12.5,0.87,0.393,0.0,0.0,0.0,0.452218,0.0,0.0,0.0,1,1,0,0,0,1,0,0,0,0,0,180.0,3.0,36.2,25.8,10.400000000000002,3.0,V-0,3,3.0,35.0,941.0,1419.0,-478.0,66.0,80.0,-14.0,146.0,164.0,-18.0,,,,,,,,,,64.1,268.2,P_C,https://doi.org/10.1016/j.polymdegradstab.2021.109548,COc1cc(C(NCc2ccco2)P2(=O)Oc3ccccc3-c3ccccc32)ccc1O,P-C,pc_pn,SoftVote_local,raw,1200.0,272.2626188452481,0.7064743490805043,Main application domain: DOPO P-C/P-N prediction; use as trend-level BDE feature.,Only one suitable model prediction is available.,,272.2626188452481,0.7064743490805043,SoftVote_local,raw,1200.0,272.2626188452481,0.7064743490805043,pc_pn,SoftVote_local,raw,1200.0,Main application domain: DOPO P-C/P-N prediction; use as trend-level BDE feature.,Only one suitable model prediction is available.,,272.2626188452481,0.7064743490805043,268.2,1,measured_or_original,0
DOPO_EP_0070,FAFD,,DDM,DOPO-based (Co-curing),2,0,Neat EP,100.00%,0.00%,O=P(C1=C2C=CC=C1)(C(NCC3=CC=CO3)C4=CC=CO4)OC5=C2C=CC=C5,,NC1=CC=C(CC2=CC=C(N)C=C2)C=C1,0.0,0.0,0.0,0.0,0.0,0.0,0.452218,0.0,0.0,0.0,1,1,0,0,0,1,0,0,0,0,0,170.0,3.2,24.7,24.7,0.0,3.2,NR,0,3.2,35.0,870.0,870.0,0.0,116.2,116.2,0.0,156.0,156.0,0.0,,,,69.0,69.0,0.0,,,,,,,https://doi.org/10.1016/j.polymer.2022.124798,,,,,,,,,,,,,,,,,,,,,,,,,,,,,0,missing,1
DOPO_EP_0071,FAFD,,DDM,DOPO-based (Co-curing),2,1,P-N,100.00%,0.00%,O=P(C1=C2C=CC=C1)(C(NCC3=CC=CO3)C4=CC=CO4)OC5=C2C=CC=C5,,NC1=CC=C(CC2=CC=C(N)C=C2)C=C1,4.0,0.32,0.145,0.0,0.0,0.0,0.452218,0.0,0.0,0.0,1,1,0,0,0,1,0,0,0,0,0,170.0,3.2,32.1,24.7,7.400000000000002,3.2,V-1,2,3.2,35.0,,,,,,,,,,,,,,,,,,,60.1,251.5,P_C,https://doi.org/10.1016/j.polymer.2022.124798,O=P1(C(NCc2ccco2)c2ccco2)Oc2ccccc2-c2ccccc21,P-C,pc_pn,SoftVote_local,raw,1200.0,261.32785330926373,0.8508147710661216,Main application domain: DOPO P-C/P-N prediction; use as trend-level BDE feature.,Only one suitable model prediction is available.,,261.32785330926373,0.8508147710661216,SoftVote_local,raw,1200.0,261.32785330926373,0.8508147710661216,pc_pn,SoftVote_local,raw,1200.0,Main application domain: DOPO P-C/P-N prediction; use as trend-level BDE feature.,Only one suitable model prediction is available.,,261.32785330926373,0.8508147710661216,251.5,1,measured_or_original,0
DOPO_EP_0072,FAFD,,DDM,DOPO-based (Co-curing),2,1,P-N,100.00%,0.00%,O=P(C1=C2C=CC=C1)(C(NCC3=CC=CO3)C4=CC=CO4)OC5=C2C=CC=C5,,NC1=CC=C(CC2=CC=C(N)C=C2)C=C1,6.0,0.48,0.217,0.0,0.0,0.0,0.452218,0.0,0.0,0.0,1,1,0,0,0,1,0,0,0,0,0,170.0,3.2,34.6,24.7,9.900000000000002,3.2,V-0,3,3.2,35.0,557.0,870.0,-313.0,90.1,116.2,-26.10000000000001,150.0,156.0,-6.0,,,,59.0,69.0,-10.0,,,,60.1,251.5,P_C,https://doi.org/10.1016/j.polymer.2022.124798,O=P1(C(NCc2ccco2)c2ccco2)Oc2ccccc2-c2ccccc21,P-C,pc_pn,SoftVote_local,raw,1200.0,261.32785330926373,0.850814771066129,Main application domain: DOPO P-C/P-N prediction; use as trend-level BDE feature.,Only one suitable model prediction is available.,,261.32785330926373,0.850814771066129,SoftVote_local,raw,1200.0,261.32785330926373,0.850814771066129,pc_pn,SoftVote_local,raw,1200.0,Main application domain: DOPO P-C/P-N prediction; use as trend-level BDE feature.,Only one suitable model prediction is available.,,261.32785330926373,0.850814771066129,251.5,1,measured_or_original,0
DOPO_EP_0073,FAFD,,DDM,DOPO-based (Co-curing),2,1,P-N,100.00%,0.00%,O=P(C1=C2C=CC=C1)(C(NCC3=CC=CO3)C4=CC=CO4)OC5=C2C=CC=C5,,NC1=CC=C(CC2=CC=C(N)C=C2)C=C1,8.0,0.64,0.289,0.0,0.0,0.0,0.452218,0.0,0.0,0.0,1,1,0,0,0,1,0,0,0,0,0,170.0,3.2,35.5,24.7,10.8,3.2,V-0,3,3.2,35.0,,,,,,,,,,,,,,,,,,,60.1,251.5,P_C,https://doi.org/10.1016/j.polymer.2022.124798,O=P1(C(NCc2ccco2)c2ccco2)Oc2ccccc2-c2ccccc21,P-C,pc_pn,SoftVote_local,raw,1200.0,261.32785330926373,0.8508147710661216,Main application domain: DOPO P-C/P-N prediction; use as trend-level BDE feature.,Only one suitable model prediction is available.,,261.32785330926373,0.8508147710661216,SoftVote_local,raw,1200.0,261.32785330926373,0.8508147710661216,pc_pn,SoftVote_local,raw,1200.0,Main application domain: DOPO P-C/P-N prediction; use as trend-level BDE feature.,Only one suitable model prediction is available.,,261.32785330926373,0.8508147710661216,251.5,1,measured_or_original,0
DOPO_EP_0074,TFD,,DDM,DOPO-based (reactive),1,0,Neat EP,100.00%,0.00%,O=P(C1=C2C=CC=C1)(C(NC(C(O)=O)CC3=CC=C(O)C=C3)C4=CC=CO4)OC5=C2C=CC=C5,,NC1=CC=C(CC2=CC=C(N)C=C2)C=C1,0.0,0.0,0.0,0.0,0.0,0.0,0.452218,0.0,0.0,0.0,1,1,0,0,0,1,0,0,0,0,0,170.0,3.2,23.8,23.8,0.0,3.2,NR,0,3.2,35.0,870.0,870.0,0.0,116.0,116.0,0.0,152.0,152.0,0.0,,,,82.0,82.0,0.0,,,,,,,https://doi.org/10.1016/j.polymer.2021.124045,,,,,,,,,,,,,,,,,,,,,,,,,,,,,0,missing,1
DOPO_EP_0075,TFD,,DDM,DOPO-based (reactive),1,1,P-N,100.00%,0.00%,O=P(C1=C2C=CC=C1)(C(NC(C(O)=O)CC3=CC=C(O)C=C3)C4=CC=CO4)OC5=C2C=CC=C5,,NC1=CC=C(CC2=CC=C(N)C=C2)C=C1,4.0,0.26,0.118,0.0,0.0,0.0,0.452218,0.0,0.0,0.0,1,1,0,0,0,1,0,0,0,0,0,170.0,3.2,30.8,23.8,7.0,3.2,V-1,2,3.2,35.0,732.0,870.0,-138.0,105.0,116.0,-11.0,148.0,152.0,-4.0,,,,100.0,82.0,18.0,,,,57.8,241.8,P_C,https://doi.org/10.1016/j.polymer.2021.124045,O=C(O)C(Cc1ccc(O)cc1)NC(c1ccco1)P1(=O)Oc2ccccc2-c2ccccc21,P-C,pc_pn,SoftVote_local,raw,1200.0,248.31520139774028,0.3868512488098357,Main application domain: DOPO P-C/P-N prediction; use as trend-level BDE feature.,Only one suitable model prediction is available.,,248.31520139774028,0.3868512488098357,SoftVote_local,raw,1200.0,248.31520139774028,0.3868512488098357,pc_pn,SoftVote_local,raw,1200.0,Main application domain: DOPO P-C/P-N prediction; use as trend-level BDE feature.,Only one suitable model prediction is available.,,248.31520139774028,0.3868512488098357,241.8,1,measured_or_original,0
DOPO_EP_0076,TFD,,DDM,DOPO-based (reactive),1,1,P-N,100.00%,0.00%,O=P(C1=C2C=CC=C1)(C(NC(C(O)=O)CC3=CC=C(O)C=C3)C4=CC=CO4)OC5=C2C=CC=C5,,NC1=CC=C(CC2=CC=C(N)C=C2)C=C1,6.0,0.39,0.176,0.0,0.0,0.0,0.452218,0.0,0.0,0.0,1,1,0,0,0,1,0,0,0,0,0,170.0,3.2,32.4,23.8,8.599999999999998,3.2,V-0,3,3.2,35.0,658.0,870.0,-212.0,103.0,116.0,-13.0,149.0,152.0,-3.0,,,,103.0,82.0,21.0,,,,57.8,241.8,P_C,https://doi.org/10.1016/j.polymer.2021.124045,O=C(O)C(Cc1ccc(O)cc1)NC(c1ccco1)P1(=O)Oc2ccccc2-c2ccccc21,P-C,pc_pn,SoftVote_local,raw,1200.0,248.31520139774028,0.3868512488098357,Main application domain: DOPO P-C/P-N prediction; use as trend-level BDE feature.,Only one suitable model prediction is available.,,248.31520139774028,0.3868512488098357,SoftVote_local,raw,1200.0,248.31520139774028,0.3868512488098357,pc_pn,SoftVote_local,raw,1200.0,Main application domain: DOPO P-C/P-N prediction; use as trend-level BDE feature.,Only one suitable model prediction is available.,,248.31520139774028,0.3868512488098357,241.8,1,measured_or_original,0
DOPO_EP_0077,TFD,,DDM,DOPO-based (reactive),1,1,P-N,100.00%,0.00%,O=P(C1=C2C=CC=C1)(C(NC(C(O)=O)CC3=CC=C(O)C=C3)C4=CC=CO4)OC5=C2C=CC=C5,,NC1=CC=C(CC2=CC=C(N)C=C2)C=C1,8.0,0.53,0.24,0.0,0.0,0.0,0.452218,0.0,0.0,0.0,1,1,0,0,0,1,0,0,0,0,0,170.0,3.2,33.6,23.8,9.8,3.2,V-0,3,3.2,35.0,622.0,870.0,-248.0,98.0,116.0,-18.0,149.0,152.0,-3.0,,,,106.0,82.0,24.0,,,,57.8,241.8,P_C,https://doi.org/10.1016/j.polymer.2021.124045,O=C(O)C(Cc1ccc(O)cc1)NC(c1ccco1)P1(=O)Oc2ccccc2-c2ccccc21,P-C,pc_pn,SoftVote_local,raw,1200.0,248.31520139774028,0.3868512488098357,Main application domain: DOPO P-C/P-N prediction; use as trend-level BDE feature.,Only one suitable model prediction is available.,,248.31520139774028,0.3868512488098357,SoftVote_local,raw,1200.0,248.31520139774028,0.3868512488098357,pc_pn,SoftVote_local,raw,1200.0,Main application domain: DOPO P-C/P-N prediction; use as trend-level BDE feature.,Only one suitable model prediction is available.,,248.31520139774028,0.3868512488098357,241.8,1,measured_or_original,0
DOPO_EP_0078,STP,,DDM,DOPO-based (reactive),1,0,Neat EP,100.00%,0.00%,O=P(C1=C2C=CC=C1)(C(NC3=CC=C(S(=O)(NC4=NC=CS4)=O)C=C3)C5=CC=CS5)OC6=C2C=CC=C6,,NC1=CC=C(CC2=CC=C(N)C=C2)C=C1,0.0,0.0,0.0,0.0,0.0,0.0,1.356654,3.105863,0.0,0.0,1,1,1,0,0,1,0,0,0,0,0,180.0,3.0,25.6,25.6,0.0,3.0,NR,0,3.0,50.0,1450.0,1450.0,0.0,91.0,91.0,0.0,152.0,152.0,0.0,,,,63.0,63.0,0.0,85.0,85.0,0.0,,,,https://doi.org/10.1016/j.polymdegradstab.2021.109698,,,,,,,,,,,,,,,,,,,,,,,,,,,,,0,missing,1
DOPO_EP_0079,STP,,DDM,DOPO-based (reactive),1,1,P-N-S,100.00%,0.00%,O=P(C1=C2C=CC=C1)(C(NC3=CC=C(S(=O)(NC4=NC=CS4)=O)C=C3)C5=CC=CS5)OC6=C2C=CC=C6,,NC1=CC=C(CC2=CC=C(N)C=C2)C=C1,2.5,0.14,0.19,0.435,0.0,0.0,1.356654,3.105863,0.0,0.0,1,1,1,0,0,1,0,0,0,0,0,180.0,3.0,31.5,25.6,5.899999999999999,3.0,V-1,2,3.0,50.0,1222.0,1450.0,-228.0,73.2,91.0,-17.799999999999997,167.0,152.0,15.0,,,,76.0,63.0,13.0,89.0,85.0,4.0,57.8,242.1,P_C,https://doi.org/10.1016/j.polymdegradstab.2021.109698,O=P1(C(Nc2ccc(S(=O)(=O)Nc3nccs3)cc2)c2cccs2)Oc2ccccc2-c2ccccc21,P-C,pc_pn,SoftVote_local,raw,1200.0,245.85379983370743,0.3707968897158477,Main application domain: DOPO P-C/P-N prediction; use as trend-level BDE feature.,Only one suitable model prediction is available.,,245.85379983370743,0.3707968897158477,SoftVote_local,raw,1200.0,245.85379983370743,0.3707968897158477,pc_pn,SoftVote_local,raw,1200.0,Main application domain: DOPO P-C/P-N prediction; use as trend-level BDE feature.,Only one suitable model prediction is available.,,245.85379983370743,0.3707968897158477,242.1,1,measured_or_original,0
DOPO_EP_0080,STP,,DDM,DOPO-based (reactive),1,1,P-N-S,100.00%,0.00%,O=P(C1=C2C=CC=C1)(C(NC3=CC=C(S(=O)(NC4=NC=CS4)=O)C=C3)C5=CC=CS5)OC6=C2C=CC=C6,,NC1=CC=C(CC2=CC=C(N)C=C2)C=C1,5.0,0.27,0.366,0.839,0.0,0.0,1.356654,3.105863,0.0,0.0,1,1,1,0,0,1,0,0,0,0,0,180.0,3.0,33.5,25.6,7.899999999999999,3.0,V-0,3,3.0,50.0,1043.0,1450.0,-407.0,66.3,91.0,-24.700000000000003,159.0,152.0,7.0,,,,82.0,63.0,19.0,92.0,85.0,7.0,57.8,242.1,P_C,https://doi.org/10.1016/j.polymdegradstab.2021.109698,O=P1(C(Nc2ccc(S(=O)(=O)Nc3nccs3)cc2)c2cccs2)Oc2ccccc2-c2ccccc21,P-C,pc_pn,SoftVote_local,raw,1200.0,245.85379983370743,0.3707968897158477,Main application domain: DOPO P-C/P-N prediction; use as trend-level BDE feature.,Only one suitable model prediction is available.,,245.85379983370743,0.3707968897158477,SoftVote_local,raw,1200.0,245.85379983370743,0.3707968897158477,pc_pn,SoftVote_local,raw,1200.0,Main application domain: DOPO P-C/P-N prediction; use as trend-level BDE feature.,Only one suitable model prediction is available.,,245.85379983370743,0.3707968897158477,242.1,1,measured_or_original,0
DOPO_EP_0081,STP,,DDM,DOPO-based (reactive),1,1,P-N-S,100.00%,0.00%,O=P(C1=C2C=CC=C1)(C(NC3=CC=C(S(=O)(NC4=NC=CS4)=O)C=C3)C5=CC=CS5)OC6=C2C=CC=C6,,NC1=CC=C(CC2=CC=C(N)C=C2)C=C1,7.5,0.41,0.556,1.273,0.0,0.0,1.356654,3.105863,0.0,0.0,1,1,1,0,0,1,0,0,0,0,0,180.0,3.0,34.1,25.6,8.5,3.0,V-0,3,3.0,50.0,938.0,1450.0,-512.0,67.3,91.0,-23.700000000000003,149.0,152.0,-3.0,,,,79.0,63.0,16.0,98.0,85.0,13.0,57.8,242.1,P_C,https://doi.org/10.1016/j.polymdegradstab.2021.109698,O=P1(C(Nc2ccc(S(=O)(=O)Nc3nccs3)cc2)c2cccs2)Oc2ccccc2-c2ccccc21,P-C,pc_pn,SoftVote_local,raw,1200.0,245.85379983370743,0.3707968897158484,Main application domain: DOPO P-C/P-N prediction; use as trend-level BDE feature.,Only one suitable model prediction is available.,,245.85379983370743,0.3707968897158484,SoftVote_local,raw,1200.0,245.85379983370743,0.3707968897158484,pc_pn,SoftVote_local,raw,1200.0,Main application domain: DOPO P-C/P-N prediction; use as trend-level BDE feature.,Only one suitable model prediction is available.,,245.85379983370743,0.3707968897158484,242.1,1,measured_or_original,0
DOPO_EP_0082,STZ,,DDS,DOPO-based (reactive),1,0,Neat EP,100.00%,0.00%,O=P(C1=C2C=CC=C1)(C(NC3=CC=C(S(=O)(NC4=NC=CS4)=O)C=C3)C5=CC=C(O)C=C5)OC6=C2C=CC=C6,,NC1=CC=C(C=C1)S(=O)(=O)C1=CC=C(N)C=C1,0.0,0.0,0.0,0.0,0.0,0.0,1.356654,2.070575,0.0,0.0,1,1,1,0,0,1,1,0,0,0,0,180.0,3.0,26.5,26.5,0.0,3.0,NR,0,3.0,35.0,893.2,893.2,0.0,57.0,57.0,0.0,255.3,255.3,0.0,,,,52.8,52.8,0.0,,,,,,,https://doi.org/10.1016/j.polymdegradstab.2020.109078,,,,,,,,,,,,,,,,,,,,,,,,,,,,,0,missing,1
DOPO_EP_0083,STZ,,DDS,DOPO-based (reactive),1,1,P-N-S,100.00%,0.00%,O=P(C1=C2C=CC=C1)(C(NC3=CC=C(S(=O)(NC4=NC=CS4)=O)C=C3)C5=CC=C(O)C=C5)OC6=C2C=CC=C6,,NC1=CC=C(C=C1)S(=O)(=O)C1=CC=C(N)C=C1,2.0,0.11,0.149,0.228,0.0,0.0,1.356654,2.070575,0.0,0.0,1,1,1,0,0,1,1,0,0,0,0,180.0,3.0,27.8,26.5,1.3000000000000007,3.0,V-1,2,3.0,35.0,794.4,893.2,-98.80000000000007,49.5,57.0,-7.5,253.7,255.3,-1.6000000000000227,,,,55.3,52.8,2.5,,,,54.3,227.2,P_C,https://doi.org/10.1016/j.polymdegradstab.2020.109078,O=P1(C(Nc2ccc(S(=O)(=O)Nc3nccs3)cc2)c2ccc(O)cc2)Oc2ccccc2-c2ccccc21,P-C,pc_pn,SoftVote_local,raw,1200.0,247.3848510924689,0.3356324466167162,Main application domain: DOPO P-C/P-N prediction; use as trend-level BDE feature.,Only one suitable model prediction is available.,,247.3848510924689,0.3356324466167162,SoftVote_local,raw,1200.0,247.3848510924689,0.3356324466167162,pc_pn,SoftVote_local,raw,1200.0,Main application domain: DOPO P-C/P-N prediction; use as trend-level BDE feature.,Only one suitable model prediction is available.,,247.3848510924689,0.3356324466167162,227.2,1,measured_or_original,0
