Repository: huangxueling027/DOPO-EP-ML

# Data

This directory contains the frozen machine-readable data release used by the manuscript workflow.

- `DOPO_EP_new.csv`: standardized DOPO-derived flame-retardant/epoxy records.
- `DOPO_EP_new_with_BDE.csv`: the same data release with auxiliary BDE-related fields.
- `external_validation/External_Validation_V4_ready.csv`: independent literature-based external-validation input retained under its historical filename for compatibility with the frozen code.

The main data release contains 599 standardized experimental records. Dataset integrity is checked against the SHA256 values stored in `PROJECT_RULES_LOCK.json`. Original publisher PDFs are not redistributed in this repository.

File: data/DOPO_EP_new_with_BDE.csv (part 3 of 15)
DOPO_EP_0084,STZ,,DDS,DOPO-based (reactive),1,1,P-N-S,100.00%,0.00%,O=P(C1=C2C=CC=C1)(C(NC3=CC=C(S(=O)(NC4=NC=CS4)=O)C=C3)C5=CC=C(O)C=C5)OC6=C2C=CC=C6,,NC1=CC=C(C=C1)S(=O)(=O)C1=CC=C(N)C=C1,4.0,0.22,0.298,0.456,0.0,0.0,1.356654,2.070575,0.0,0.0,1,1,1,0,0,1,1,0,0,0,0,180.0,3.0,29.1,26.5,2.6000000000000014,3.0,V-0,3,3.0,35.0,585.5,893.2,-307.70000000000005,38.7,57.0,-18.299999999999997,252.1,255.3,-3.200000000000017,,,,59.2,52.8,6.400000000000006,,,,54.3,227.2,P_C,https://doi.org/10.1016/j.polymdegradstab.2020.109078,O=P1(C(Nc2ccc(S(=O)(=O)Nc3nccs3)cc2)c2ccc(O)cc2)Oc2ccccc2-c2ccccc21,P-C,pc_pn,SoftVote_local,raw,1200.0,247.3848510924689,0.3356324466167162,Main application domain: DOPO P-C/P-N prediction; use as trend-level BDE feature.,Only one suitable model prediction is available.,,247.3848510924689,0.3356324466167162,SoftVote_local,raw,1200.0,247.3848510924689,0.3356324466167162,pc_pn,SoftVote_local,raw,1200.0,Main application domain: DOPO P-C/P-N prediction; use as trend-level BDE feature.,Only one suitable model prediction is available.,,247.3848510924689,0.3356324466167162,227.2,1,measured_or_original,0
DOPO_EP_0085,STZ,,DDS,DOPO-based (reactive),1,1,P-N-S,100.00%,0.00%,O=P(C1=C2C=CC=C1)(C(NC3=CC=C(S(=O)(NC4=NC=CS4)=O)C=C3)C5=CC=C(O)C=C5)OC6=C2C=CC=C6,,NC1=CC=C(C=C1)S(=O)(=O)C1=CC=C(N)C=C1,6.0,0.33,0.448,0.683,0.0,0.0,1.356654,2.070575,0.0,0.0,1,1,1,0,0,1,1,0,0,0,0,180.0,3.0,30.7,26.5,4.199999999999999,3.0,V-0,3,3.0,35.0,513.8,893.2,-379.4000000000001,34.8,57.0,-22.200000000000003,250.9,255.3,-4.400000000000006,,,,60.9,52.8,8.100000000000001,,,,54.3,227.2,P_C,https://doi.org/10.1016/j.polymdegradstab.2020.109078,O=P1(C(Nc2ccc(S(=O)(=O)Nc3nccs3)cc2)c2ccc(O)cc2)Oc2ccccc2-c2ccccc21,P-C,pc_pn,SoftVote_local,raw,1200.0,247.3848510924689,0.3356324466167162,Main application domain: DOPO P-C/P-N prediction; use as trend-level BDE feature.,Only one suitable model prediction is available.,,247.3848510924689,0.3356324466167162,SoftVote_local,raw,1200.0,247.3848510924689,0.3356324466167162,pc_pn,SoftVote_local,raw,1200.0,Main application domain: DOPO P-C/P-N prediction; use as trend-level BDE feature.,Only one suitable model prediction is available.,,247.3848510924689,0.3356324466167162,227.2,1,measured_or_original,0
DOPO_EP_0086,PBI,,DDS,DOPO-based (Co-curing),2,0,Neat EP,100.00%,0.00%,O=P(C1=C2C=CC=C1)(C(NC3=NC4=C(S3)C=CC=C4)C5=CNC=N5)OC6=C2C=CC=C6,,NC1=CC=C(C=C1)S(=O)(=O)C1=CC=C(N)C=C1,0.0,0.0,0.0,0.0,0.0,0.0,1.808872,1.035288,0.0,0.0,1,1,1,0,0,1,1,0,0,0,0,180.0,3.0,22.5,22.5,0.0,3.0,NR,0,3.0,50.0,1208.0,1208.0,0.0,82.2,82.2,0.0,,,,18.6,18.6,0.0,,,,,,,,,,https://doi.org/10.1016/j.polymdegradstab.2019.06.020,,,,,,,,,,,,,,,,,,,,,,,,,,,,,0,missing,1
DOPO_EP_0087,PBI,,DDS,DOPO-based (Co-curing),2,1,P-N-S,100.00%,0.00%,O=P(C1=C2C=CC=C1)(C(NC3=NC4=C(S3)C=CC=C4)C5=CNC=N5)OC6=C2C=CC=C6,,NC1=CC=C(C=C1)S(=O)(=O)C1=CC=C(N)C=C1,3.6,0.25,0.452,0.259,0.0,0.0,1.808872,1.035288,0.0,0.0,1,1,1,0,0,1,1,0,0,0,0,180.0,3.0,28.8,22.5,6.300000000000001,3.0,NR,0,3.0,50.0,1046.0,1208.0,-162.0,70.2,82.2,-12.0,,,,21.9,18.6,3.299999999999997,,,,,,,60.8,254.7,P_C,https://doi.org/10.1016/j.polymdegradstab.2019.06.020,O=P1(C(Nc2nc3ccccc3s2)c2c[nH]cn2)Oc2ccccc2-c2ccccc21,P-C,pc_pn,SoftVote_local,raw,1200.0,256.8780401641226,0.2165850163852408,Main application domain: DOPO P-C/P-N prediction; use as trend-level BDE feature.,Only one suitable model prediction is available.,,256.8780401641226,0.2165850163852408,SoftVote_local,raw,1200.0,256.8780401641226,0.2165850163852408,pc_pn,SoftVote_local,raw,1200.0,Main application domain: DOPO P-C/P-N prediction; use as trend-level BDE feature.,Only one suitable model prediction is available.,,256.8780401641226,0.2165850163852408,254.7,1,measured_or_original,0
DOPO_EP_0088,PBI,,DDS,DOPO-based (Co-curing),2,1,P-N-S,100.00%,0.00%,O=P(C1=C2C=CC=C1)(C(NC3=NC4=C(S3)C=CC=C4)C5=CNC=N5)OC6=C2C=CC=C6,,NC1=CC=C(C=C1)S(=O)(=O)C1=CC=C(N)C=C1,7.1,0.5,0.904,0.518,0.0,0.0,1.808872,1.035288,0.0,0.0,1,1,1,0,0,1,1,0,0,0,0,180.0,3.0,31.4,22.5,8.899999999999999,3.0,V-1,2,3.0,50.0,922.0,1208.0,-286.0,66.1,82.2,-16.10000000000001,,,,24.1,18.6,5.5,,,,,,,60.8,254.7,P_C,https://doi.org/10.1016/j.polymdegradstab.2019.06.020,O=P1(C(Nc2nc3ccccc3s2)c2c[nH]cn2)Oc2ccccc2-c2ccccc21,P-C,pc_pn,SoftVote_local,raw,1200.0,256.8780401641226,0.2165850163852408,Main application domain: DOPO P-C/P-N prediction; use as trend-level BDE feature.,Only one suitable model prediction is available.,,256.8780401641226,0.2165850163852408,SoftVote_local,raw,1200.0,256.8780401641226,0.2165850163852408,pc_pn,SoftVote_local,raw,1200.0,Main application domain: DOPO P-C/P-N prediction; use as trend-level BDE feature.,Only one suitable model prediction is available.,,256.8780401641226,0.2165850163852408,254.7,1,measured_or_original,0
DOPO_EP_0089,PBI,,DDS,DOPO-based (Co-curing),2,1,P-N-S,100.00%,0.00%,O=P(C1=C2C=CC=C1)(C(NC3=NC4=C(S3)C=CC=C4)C5=CNC=N5)OC6=C2C=CC=C6,,NC1=CC=C(C=C1)S(=O)(=O)C1=CC=C(N)C=C1,10.8,0.75,1.357,0.776,0.0,0.0,1.808872,1.035288,0.0,0.0,1,1,1,0,0,1,1,0,0,0,0,180.0,3.0,34.6,22.5,12.100000000000001,3.0,V-0,3,3.0,50.0,620.0,1208.0,-588.0,58.9,82.2,-23.300000000000004,,,,26.2,18.6,7.599999999999998,,,,,,,60.8,254.7,P_C,https://doi.org/10.1016/j.polymdegradstab.2019.06.020,O=P1(C(Nc2nc3ccccc3s2)c2c[nH]cn2)Oc2ccccc2-c2ccccc21,P-C,pc_pn,SoftVote_local,raw,1200.0,256.8780401641226,0.2165850163852408,Main application domain: DOPO P-C/P-N prediction; use as trend-level BDE feature.,Only one suitable model prediction is available.,,256.8780401641226,0.2165850163852408,SoftVote_local,raw,1200.0,256.8780401641226,0.2165850163852408,pc_pn,SoftVote_local,raw,1200.0,Main application domain: DOPO P-C/P-N prediction; use as trend-level BDE feature.,Only one suitable model prediction is available.,,256.8780401641226,0.2165850163852408,254.7,1,measured_or_original,0
DOPO_EP_0090,PBI,,DDS,DOPO-based (Co-curing),2,1,P-N-S,100.00%,0.00%,O=P(C1=C2C=CC=C1)(C(NC3=NC4=C(S3)C=CC=C4)C5=CNC=N5)OC6=C2C=CC=C6,,NC1=CC=C(C=C1)S(=O)(=O)C1=CC=C(N)C=C1,14.3,1.0,1.809,1.035,0.0,0.0,1.808872,1.035288,0.0,0.0,1,1,1,0,0,1,1,0,0,0,0,180.0,3.0,33.5,22.5,11.0,3.0,V-0,3,3.0,50.0,610.0,1208.0,-598.0,55.1,82.2,-27.1,,,,25.0,18.6,6.399999999999999,,,,,,,60.8,254.7,P_C,https://doi.org/10.1016/j.polymdegradstab.2019.06.020,O=P1(C(Nc2nc3ccccc3s2)c2c[nH]cn2)Oc2ccccc2-c2ccccc21,P-C,pc_pn,SoftVote_local,raw,1200.0,256.8780401641226,0.2165850163852408,Main application domain: DOPO P-C/P-N prediction; use as trend-level BDE feature.,Only one suitable model prediction is available.,,256.8780401641226,0.2165850163852408,SoftVote_local,raw,1200.0,256.8780401641226,0.2165850163852408,pc_pn,SoftVote_local,raw,1200.0,Main application domain: DOPO P-C/P-N prediction; use as trend-level BDE feature.,Only one suitable model prediction is available.,,256.8780401641226,0.2165850163852408,254.7,1,measured_or_original,0
DOPO_EP_0091,SAD,,DDM,DOPO-based (Co-curing),2,0,Neat EP,100.00%,0.00%,O=P(C1=C2C=CC=C1)(C(NC3=NNC=N3)C4=CC=CS4)OC5=C2C=CC=C5,,NC1=CC=C(CC2=CC=C(N)C=C2)C=C1,0.0,0.0,0.0,0.0,0.0,0.0,1.808872,1.035288,0.0,0.0,1,1,1,0,0,1,0,0,0,0,0,180.0,3.0,25.7,25.7,0.0,3.0,NR,0,3.0,50.0,1438.0,1438.0,0.0,89.0,89.0,0.0,,,,,,,,,,102.0,102.0,0.0,,,,https://doi.org/10.1016/j.mtcomm.2021.103108,,,,,,,,,,,,,,,,,,,,,,,,,,,,,0,missing,1
DOPO_EP_0092,SAD,,DDM,DOPO-based (Co-curing),2,1,P-N-S,100.00%,0.00%,O=P(C1=C2C=CC=C1)(C(NC3=NNC=N3)C4=CC=CS4)OC5=C2C=CC=C5,,NC1=CC=C(CC2=CC=C(N)C=C2)C=C1,2.5,0.2,0.362,0.207,0.0,0.0,1.808872,1.035288,0.0,0.0,1,1,1,0,0,1,0,0,0,0,0,180.0,3.0,31.4,25.7,5.699999999999999,3.0,V-1,2,3.0,50.0,1273.0,1438.0,-165.0,77.0,89.0,-12.0,,,,,,,,,,96.0,102.0,-6.0,55.6,233.0,P_C,https://doi.org/10.1016/j.mtcomm.2021.103108,O=P1(C(Nc2nc[nH]n2)c2cccs2)Oc2ccccc2-c2ccccc21,P-C,pc_pn,SoftVote_local,raw,1200.0,248.12740204402536,0.7731892611781801,Main application domain: DOPO P-C/P-N prediction; use as trend-level BDE feature.,Only one suitable model prediction is available.,,248.12740204402536,0.7731892611781801,SoftVote_local,raw,1200.0,248.12740204402536,0.7731892611781801,pc_pn,SoftVote_local,raw,1200.0,Main application domain: DOPO P-C/P-N prediction; use as trend-level BDE feature.,Only one suitable model prediction is available.,,248.12740204402536,0.7731892611781801,233.0,1,measured_or_original,0
DOPO_EP_0093,SAD,,DDM,DOPO-based (Co-curing),2,1,P-N-S,100.00%,0.00%,O=P(C1=C2C=CC=C1)(C(NC3=NNC=N3)C4=CC=CS4)OC5=C2C=CC=C5,,NC1=CC=C(CC2=CC=C(N)C=C2)C=C1,5.0,0.39,0.705,0.404,0.0,0.0,1.808872,1.035288,0.0,0.0,1,1,1,0,0,1,0,0,0,0,0,180.0,3.0,34.7,25.7,9.000000000000004,3.0,V-0,3,3.0,50.0,1258.0,1438.0,-180.0,75.0,89.0,-14.0,,,,,,,,,,104.0,102.0,2.0,55.6,233.0,P_C,https://doi.org/10.1016/j.mtcomm.2021.103108,O=P1(C(Nc2nc[nH]n2)c2cccs2)Oc2ccccc2-c2ccccc21,P-C,pc_pn,SoftVote_local,raw,1200.0,248.1274020440253,0.7731892611781704,Main application domain: DOPO P-C/P-N prediction; use as trend-level BDE feature.,Only one suitable model prediction is available.,,248.1274020440253,0.7731892611781704,SoftVote_local,raw,1200.0,248.1274020440253,0.7731892611781704,pc_pn,SoftVote_local,raw,1200.0,Main application domain: DOPO P-C/P-N prediction; use as trend-level BDE feature.,Only one suitable model prediction is available.,,248.1274020440253,0.7731892611781704,233.0,1,measured_or_original,0
DOPO_EP_0094,SAD,,DDM,DOPO-based (Co-curing),2,1,P-N-S,100.00%,0.00%,O=P(C1=C2C=CC=C1)(C(NC3=NNC=N3)C4=CC=CS4)OC5=C2C=CC=C5,,NC1=CC=C(CC2=CC=C(N)C=C2)C=C1,7.5,0.59,1.067,0.611,0.0,0.0,1.808872,1.035288,0.0,0.0,1,1,1,0,0,1,0,0,0,0,0,180.0,3.0,36.5,25.7,10.8,3.0,V-0,3,3.0,50.0,1199.0,1438.0,-239.0,72.0,89.0,-17.0,,,,,,,,,,109.0,102.0,7.0,55.6,233.0,P_C,https://doi.org/10.1016/j.mtcomm.2021.103108,O=P1(C(Nc2nc[nH]n2)c2cccs2)Oc2ccccc2-c2ccccc21,P-C,pc_pn,SoftVote_local,raw,1200.0,248.12740204402536,0.7731892611781801,Main application domain: DOPO P-C/P-N prediction; use as trend-level BDE feature.,Only one suitable model prediction is available.,,248.12740204402536,0.7731892611781801,SoftVote_local,raw,1200.0,248.12740204402536,0.7731892611781801,pc_pn,SoftVote_local,raw,1200.0,Main application domain: DOPO P-C/P-N prediction; use as trend-level BDE feature.,Only one suitable model prediction is available.,,248.12740204402536,0.7731892611781801,233.0,1,measured_or_original,0
DOPO_EP_0095,TBO,,DDM,DOPO-based (reactive),1,0,Neat EP,100.00%,0.00%,O=P(C(NC1=NC(NC(P2(C3=C(C4=C(O2)C=CC=C4)C=CC=C3)=O)C5=C(O)C=CC=C5)=NN1)C6=C(O)C=CC=C6)(C7=C8C=CC=C7)OC9=C8C=CC=C9,,NC1=CC=C(CC2=CC=C(N)C=C2)C=C1,0.0,0.0,0.0,0.0,0.0,0.0,1.130545,0.0,0.0,0.0,1,1,0,0,0,1,0,0,0,0,0,150.0,3.2,22.0,22.0,0.0,3.2,NR,0,3.2,35.0,1207.1,1207.1,0.0,81.6,81.6,0.0,171.45,171.45,0.0,13.7,13.7,0.0,59.0,59.0,0.0,134.0,134.0,0.0,,,,https://doi.org/10.1016/j.polymdegradstab.2022.109909,,,,,,,,,,,,,,,,,,,,,,,,,,,,,0,missing,1
DOPO_EP_0096,TBO,,DDM,DOPO-based (reactive),1,1,P-N,100.00%,0.00%,O=P(C(NC1=NC(NC(P2(C3=C(C4=C(O2)C=CC=C4)C=CC=C3)=O)C5=C(O)C=CC=C5)=NN1)C6=C(O)C=CC=C6)(C7=C8C=CC=C7)OC9=C8C=CC=C9,,NC1=CC=C(CC2=CC=C(N)C=C2)C=C1,5.97,0.5,0.565,0.0,0.0,0.0,1.130545,0.0,0.0,0.0,1,1,0,0,0,1,0,0,0,0,0,150.0,3.2,32.6,22.0,10.600000000000001,3.2,V-1,2,3.2,35.0,,,,,,,173.26,171.45,1.8100000000000023,17.9,13.7,4.199999999999999,60.1,59.0,1.1000000000000014,136.0,134.0,2.0,57.8,242.0,P_C,https://doi.org/10.1016/j.polymdegradstab.2022.109909,O=P1(C(Nc2n[nH]c(NC(c3ccccc3O)P3(=O)Oc4ccccc4-c4ccccc43)n2)c2ccccc2O)Oc2ccccc2-c2ccccc21,P-C,pc_pn,SoftVote_local,raw,1200.0,244.2606429596878,0.2584211883566226,Main application domain: DOPO P-C/P-N prediction; use as trend-level BDE feature.,Only one suitable model prediction is available.,,244.2606429596878,0.2584211883566226,SoftVote_local,raw,1200.0,244.2606429596878,0.2584211883566226,pc_pn,SoftVote_local,raw,1200.0,Main application domain: DOPO P-C/P-N prediction; use as trend-level BDE feature.,Only one suitable model prediction is available.,,244.2606429596878,0.2584211883566226,242.0,1,measured_or_original,0
DOPO_EP_0097,TBO,,DDM,DOPO-based (reactive),1,1,P-N,100.00%,0.00%,O=P(C(NC1=NC(NC(P2(C3=C(C4=C(O2)C=CC=C4)C=CC=C3)=O)C5=C(O)C=CC=C5)=NN1)C6=C(O)C=CC=C6)(C7=C8C=CC=C7)OC9=C8C=CC=C9,,NC1=CC=C(CC2=CC=C(N)C=C2)C=C1,8.96,0.75,0.848,0.0,0.0,0.0,1.130545,0.0,0.0,0.0,1,1,0,0,0,1,0,0,0,0,0,150.0,3.2,33.0,22.0,11.0,3.2,V-0,3,3.2,35.0,,,,,,,174.41,171.45,2.960000000000008,18.9,13.7,5.199999999999999,63.9,59.0,4.899999999999999,146.0,134.0,12.0,57.8,242.0,P_C,https://doi.org/10.1016/j.polymdegradstab.2022.109909,O=P1(C(Nc2n[nH]c(NC(c3ccccc3O)P3(=O)Oc4ccccc4-c4ccccc43)n2)c2ccccc2O)Oc2ccccc2-c2ccccc21,P-C,pc_pn,SoftVote_local,raw,1200.0,244.2606429596878,0.258421188356629,Main application domain: DOPO P-C/P-N prediction; use as trend-level BDE feature.,Only one suitable model prediction is available.,,244.2606429596878,0.258421188356629,SoftVote_local,raw,1200.0,244.2606429596878,0.258421188356629,pc_pn,SoftVote_local,raw,1200.0,Main application domain: DOPO P-C/P-N prediction; use as trend-level BDE feature.,Only one suitable model prediction is available.,,244.2606429596878,0.258421188356629,242.0,1,measured_or_original,0
DOPO_EP_0098,TBO,,DDM,DOPO-based (reactive),1,1,P-N,100.00%,0.00%,O=P(C(NC1=NC(NC(P2(C3=C(C4=C(O2)C=CC=C4)C=CC=C3)=O)C5=C(O)C=CC=C5)=NN1)C6=C(O)C=CC=C6)(C7=C8C=CC=C7)OC9=C8C=CC=C9,,NC1=CC=C(CC2=CC=C(N)C=C2)C=C1,11.94,1.0,1.131,0.0,0.0,0.0,1.130545,0.0,0.0,0.0,1,1,0,0,0,1,0,0,0,0,0,150.0,3.2,37.0,22.0,15.0,3.2,V-0,3,3.2,35.0,753.5,1207.1,-453.5999999999999,56.4,81.6,-25.199999999999996,175.14,171.45,3.6899999999999977,19.5,13.7,5.800000000000001,64.0,59.0,5.0,148.0,134.0,14.0,57.8,242.0,P_C,https://doi.org/10.1016/j.polymdegradstab.2022.109909,O=P1(C(Nc2n[nH]c(NC(c3ccccc3O)P3(=O)Oc4ccccc4-c4ccccc43)n2)c2ccccc2O)Oc2ccccc2-c2ccccc21,P-C,pc_pn,SoftVote_local,raw,1200.0,244.2606429596878,0.258421188356629,Main application domain: DOPO P-C/P-N prediction; use as trend-level BDE feature.,Only one suitable model prediction is available.,,244.2606429596878,0.258421188356629,SoftVote_local,raw,1200.0,244.2606429596878,0.258421188356629,pc_pn,SoftVote_local,raw,1200.0,Main application domain: DOPO P-C/P-N prediction; use as trend-level BDE feature.,Only one suitable model prediction is available.,,244.2606429596878,0.258421188356629,242.0,1,measured_or_original,0
DOPO_EP_0099,VDG,,DDM,DOPO-based (Co-curing),2,0,Neat EP,100.00%,0.00%,COC1=CC(C(P2(C3=C(C4=C(O2)C=CC=C4)C=CC=C3)=O)NC5=NN=C(N5)NC(P6(C7=C(C8=C(O6)C=CC=C8)C=CC=C7)=O)C9=CC=C(O)C(OC)=C9)=CC=C1O,,NC1=CC=C(CC2=CC=C(N)C=C2)C=C1,0.0,0.0,0.0,0.0,0.0,0.0,1.130545,0.0,0.0,0.0,1,1,0,0,0,1,0,0,0,0,0,150.0,3.0,23.5,23.5,0.0,3.0,V-2,1,3.0,50.0,1233.9,1233.9,0.0,88.0,88.0,0.0,147.1,147.1,0.0,,,,52.0,52.0,0.0,,,,,,,https://doi.org/10.1016/j.polymer.2021.123460,,,,,,,,,,,,,,,,,,,,,,,,,,,,,0,missing,1
DOPO_EP_0100,VDG,,DDM,DOPO-based (Co-curing),2,1,P-N,100.00%,0.00%,COC1=CC(C(P2(C3=C(C4=C(O2)C=CC=C4)C=CC=C3)=O)NC5=NN=C(N5)NC(P6(C7=C(C8=C(O6)C=CC=C8)C=CC=C7)=O)C9=CC=C(O)C(OC)=C9)=CC=C1O,,NC1=CC=C(CC2=CC=C(N)C=C2)C=C1,0.5,0.04,0.045,0.0,0.0,0.0,1.130545,0.0,0.0,0.0,1,1,0,0,0,1,0,0,0,0,0,150.0,3.0,33.0,23.5,9.5,3.0,V-2,1,3.0,50.0,835.5,1233.9,-398.4000000000001,82.6,88.0,-5.400000000000006,,,,,,,,,,,,,57.8,241.8,P_C,https://doi.org/10.1016/j.polymer.2021.123460,COc1cc(C(Nc2nnc(NC(c3ccc(O)c(OC)c3)P3(=O)Oc4ccccc4-c4ccccc43)[nH]2)P2(=O)Oc3ccccc3-c3ccccc32)ccc1O,P-C,pc_pn,SoftVote_local,raw,1200.0,243.1198715848324,0.3143534492380132,Main application domain: DOPO P-C/P-N prediction; use as trend-level BDE feature.,Only one suitable model prediction is available.,,243.1198715848324,0.3143534492380132,SoftVote_local,raw,1200.0,243.1198715848324,0.3143534492380132,pc_pn,SoftVote_local,raw,1200.0,Main application domain: DOPO P-C/P-N prediction; use as trend-level BDE feature.,Only one suitable model prediction is available.,,243.1198715848324,0.3143534492380132,241.8,1,measured_or_original,0
DOPO_EP_0101,VDG,,DDM,DOPO-based (Co-curing),2,1,P-N,100.00%,0.00%,COC1=CC(C(P2(C3=C(C4=C(O2)C=CC=C4)C=CC=C3)=O)NC5=NN=C(N5)NC(P6(C7=C(C8=C(O6)C=CC=C8)C=CC=C7)=O)C9=CC=C(O)C(OC)=C9)=CC=C1O,,NC1=CC=C(CC2=CC=C(N)C=C2)C=C1,1.0,0.08,0.09,0.0,0.0,0.0,1.130545,0.0,0.0,0.0,1,1,0,0,0,1,0,0,0,0,0,150.0,3.0,34.0,23.5,10.5,3.0,V-1,2,3.0,50.0,752.0,1233.9,-481.9000000000001,76.1,88.0,-11.900000000000006,,,,,,,,,,,,,57.8,241.8,P_C,https://doi.org/10.1016/j.polymer.2021.123460,COc1cc(C(Nc2nnc(NC(c3ccc(O)c(OC)c3)P3(=O)Oc4ccccc4-c4ccccc43)[nH]2)P2(=O)Oc3ccccc3-c3ccccc32)ccc1O,P-C,pc_pn,SoftVote_local,raw,1200.0,243.1198715848324,0.3143534492380132,Main application domain: DOPO P-C/P-N prediction; use as trend-level BDE feature.,Only one suitable model prediction is available.,,243.1198715848324,0.3143534492380132,SoftVote_local,raw,1200.0,243.1198715848324,0.3143534492380132,pc_pn,SoftVote_local,raw,1200.0,Main application domain: DOPO P-C/P-N prediction; use as trend-level BDE feature.,Only one suitable model prediction is available.,,243.1198715848324,0.3143534492380132,241.8,1,measured_or_original,0
DOPO_EP_0102,VDG,,DDM,DOPO-based (Co-curing),2,1,P-N,100.00%,0.00%,COC1=CC(C(P2(C3=C(C4=C(O2)C=CC=C4)C=CC=C3)=O)NC5=NN=C(N5)NC(P6(C7=C(C8=C(O6)C=CC=C8)C=CC=C7)=O)C9=CC=C(O)C(OC)=C9)=CC=C1O,,NC1=CC=C(CC2=CC=C(N)C=C2)C=C1,1.5,0.12,0.136,0.0,0.0,0.0,1.130545,0.0,0.0,0.0,1,1,0,0,0,1,0,0,0,0,0,150.0,3.0,35.5,23.5,12.0,3.0,V-0,3,3.0,50.0,733.8,1233.9,-500.10000000000014,66.1,88.0,-21.900000000000006,,,,,,,,,,,,,57.8,241.8,P_C,https://doi.org/10.1016/j.polymer.2021.123460,COc1cc(C(Nc2nnc(NC(c3ccc(O)c(OC)c3)P3(=O)Oc4ccccc4-c4ccccc43)[nH]2)P2(=O)Oc3ccccc3-c3ccccc32)ccc1O,P-C,pc_pn,SoftVote_local,raw,1200.0,243.1198715848324,0.3143534492380132,Main application domain: DOPO P-C/P-N prediction; use as trend-level BDE feature.,Only one suitable model prediction is available.,,243.1198715848324,0.3143534492380132,SoftVote_local,raw,1200.0,243.1198715848324,0.3143534492380132,pc_pn,SoftVote_local,raw,1200.0,Main application domain: DOPO P-C/P-N prediction; use as trend-level BDE feature.,Only one suitable model prediction is available.,,243.1198715848324,0.3143534492380132,241.8,1,measured_or_original,0
DOPO_EP_0103,VDG,,DDM,DOPO-based (Co-curing),2,1,P-N,100.00%,0.00%,COC1=CC(C(P2(C3=C(C4=C(O2)C=CC=C4)C=CC=C3)=O)NC5=NN=C(N5)NC(P6(C7=C(C8=C(O6)C=CC=C8)C=CC=C7)=O)C9=CC=C(O)C(OC)=C9)=CC=C1O,,NC1=CC=C(CC2=CC=C(N)C=C2)C=C1,2.0,0.16,0.181,0.0,0.0,0.0,1.130545,0.0,0.0,0.0,1,1,0,0,0,1,0,0,0,0,0,150.0,3.0,37.0,23.5,13.5,3.0,V-0,3,3.0,50.0,647.9,1233.9,-586.0000000000001,58.0,88.0,-30.0,120.7,147.1,-26.39999999999999,,,,55.8,52.0,3.799999999999997,,,,57.8,241.8,P_C,https://doi.org/10.1016/j.polymer.2021.123460,COc1cc(C(Nc2nnc(NC(c3ccc(O)c(OC)c3)P3(=O)Oc4ccccc4-c4ccccc43)[nH]2)P2(=O)Oc3ccccc3-c3ccccc32)ccc1O,P-C,pc_pn,SoftVote_local,raw,1200.0,243.1198715848324,0.3143534492380232,Main application domain: DOPO P-C/P-N prediction; use as trend-level BDE feature.,Only one suitable model prediction is available.,,243.1198715848324,0.3143534492380232,SoftVote_local,raw,1200.0,243.1198715848324,0.3143534492380232,pc_pn,SoftVote_local,raw,1200.0,Main application domain: DOPO P-C/P-N prediction; use as trend-level BDE feature.,Only one suitable model prediction is available.,,243.1198715848324,0.3143534492380232,241.8,1,measured_or_original,0
DOPO_EP_0104,FGD,,DDM,DOPO-based (Co-curing),2,0,Neat EP,100.00%,0.00%,O=P(C1=C2C=CC=C1)(C(NC3=NC(NC(P4(C5=C(C6=C(O4)C=CC=C6)C=CC=C5)=O)C7=CC=CO7)=NN3)C8=CC=CO8)OC9=C2C=CC=C9,,NC1=CC=C(CC2=CC=C(N)C=C2)C=C1,0.0,0.0,0.0,0.0,0.0,0.0,1.130545,0.0,0.0,0.0,1,1,0,0,0,1,0,0,0,0,0,150.0,3.0,23.5,23.5,0.0,3.0,NR,0,3.0,50.0,1194.7,1194.7,0.0,123.9,123.9,0.0,168.0,168.0,0.0,12.9,12.9,0.0,40.22,40.22,0.0,,,,,,,https://doi.org/10.1007/s10118-022-2655-y,,,,,,,,,,,,,,,,,,,,,,,,,,,,,0,missing,1
DOPO_EP_0105,FGD,,DDM,DOPO-based (Co-curing),2,1,P-N,100.00%,0.00%,O=P(C1=C2C=CC=C1)(C(NC3=NC(NC(P4(C5=C(C6=C(O4)C=CC=C6)C=CC=C5)=O)C7=CC=CO7)=NN3)C8=CC=CO8)OC9=C2C=CC=C9,,NC1=CC=C(CC2=CC=C(N)C=C2)C=C1,2.5,0.23,0.26,0.0,0.0,0.0,1.130545,0.0,0.0,0.0,1,1,0,0,0,1,0,0,0,0,0,150.0,3.0,29.0,23.5,5.5,3.0,V-1,2,3.0,50.0,928.7,1194.7,-266.0,117.5,123.9,-6.400000000000006,,,,17.6,12.9,4.700000000000001,45.95,40.22,5.730000000000004,,,,55.8,233.8,P_C,https://doi.org/10.1007/s10118-022-2655-y,O=P1(C(Nc2n[nH]c(NC(c3ccco3)P3(=O)Oc4ccccc4-c4ccccc43)n2)c2ccco2)Oc2ccccc2-c2ccccc21,P-C,pc_pn,SoftVote_local,raw,1200.0,233.250371749284,0.4536615364245959,Main application domain: DOPO P-C/P-N prediction; use as trend-level BDE feature.,Only one suitable model prediction is available.,,233.250371749284,0.4536615364245959,SoftVote_local,raw,1200.0,233.250371749284,0.4536615364245959,pc_pn,SoftVote_local,raw,1200.0,Main application domain: DOPO P-C/P-N prediction; use as trend-level BDE feature.,Only one suitable model prediction is available.,,233.250371749284,0.4536615364245959,233.8,1,measured_or_original,0
DOPO_EP_0106,FGD,,DDM,DOPO-based (Co-curing),2,1,P-N,100.00%,0.00%,O=P(C1=C2C=CC=C1)(C(NC3=NC(NC(P4(C5=C(C6=C(O4)C=CC=C6)C=CC=C5)=O)C7=CC=CO7)=NN3)C8=CC=CO8)OC9=C2C=CC=C9,,NC1=CC=C(CC2=CC=C(N)C=C2)C=C1,5.0,0.45,0.509,0.0,0.0,0.0,1.130545,0.0,0.0,0.0,1,1,0,0,0,1,0,0,0,0,0,150.0,3.0,32.0,23.5,8.5,3.0,V-0,3,3.0,50.0,820.3,1194.7,-374.4000000000001,113.8,123.9,-10.100000000000009,165.0,168.0,-3.0,25.5,12.9,12.6,47.66,40.22,7.439999999999998,,,,55.8,233.8,P_C,https://doi.org/10.1007/s10118-022-2655-y,O=P1(C(Nc2n[nH]c(NC(c3ccco3)P3(=O)Oc4ccccc4-c4ccccc43)n2)c2ccco2)Oc2ccccc2-c2ccccc21,P-C,pc_pn,SoftVote_local,raw,1200.0,233.250371749284,0.4536615364245959,Main application domain: DOPO P-C/P-N prediction; use as trend-level BDE feature.,Only one suitable model prediction is available.,,233.250371749284,0.4536615364245959,SoftVote_local,raw,1200.0,233.250371749284,0.4536615364245959,pc_pn,SoftVote_local,raw,1200.0,Main application domain: DOPO P-C/P-N prediction; use as trend-level BDE feature.,Only one suitable model prediction is available.,,233.250371749284,0.4536615364245959,233.8,1,measured_or_original,0
DOPO_EP_0107,BDO,,DDM,DOPO-based (Co-curing),2,0,Neat EP,100.00%,0.00%,O=P(CC(NC1=NNC(NC(P2(C3=C(C4=C(O2)C=CC=C4)C=CC=C3)=O)C5=CC=CS5)=N1)C6=CC=CS6)(C7=C8C=CC=C7)OC9=C8C=CC=C9,,NC1=CC=C(CC2=CC=C(N)C=C2)C=C1,0.0,0.0,0.0,0.0,0.0,0.0,1.130545,1.035288,0.0,0.0,1,1,1,0,0,1,0,0,0,0,0,150.0,3.2,22.5,22.5,0.0,3.2,NR,0,3.0,35.0,1215.2,1215.2,0.0,82.0,82.0,0.0,167.3,167.3,0.0,13.7,13.7,0.0,59.1,59.1,0.0,140.7,140.7,0.0,,,,https://doi.org/10.1016/j.compositesb.2021.109392,,,,,,,,,,,,,,,,,,,,,,,,,,,,,0,missing,1
DOPO_EP_0108,BDO,,DDM,DOPO-based (Co-curing),2,1,P-N-S,100.00%,0.00%,O=P(CC(NC1=NNC(NC(P2(C3=C(C4=C(O2)C=CC=C4)C=CC=C3)=O)C5=CC=CS5)=N1)C6=CC=CS6)(C7=C8C=CC=C7)OC9=C8C=CC=C9,,NC1=CC=C(CC2=CC=C(N)C=C2)C=C1,1.0,0.08,0.09,0.083,0.0,0.0,1.130545,1.035288,0.0,0.0,1,1,1,0,0,1,0,0,0,0,0,150.0,3.2,30.2,22.5,7.699999999999999,3.2,NR,0,3.0,35.0,,,,,,,171.0,167.3,3.6999999999999886,17.6,13.7,3.900000000000002,72.0,59.1,12.899999999999999,155.0,140.7,14.300000000000011,55.0,230.2,P_C,https://doi.org/10.1016/j.compositesb.2021.109392,O=P1(CC(Nc2n[nH]c(NC(c3cccs3)P3(=O)Oc4ccccc4-c4ccccc43)n2)c2cccs2)Oc2ccccc2-c2ccccc21,P-C,pc_pn,SoftVote_local,raw,1200.0,234.9181360262449,0.536913527965532,Main application domain: DOPO P-C/P-N prediction; use as trend-level BDE feature.,Only one suitable model prediction is available.,,234.9181360262449,0.536913527965532,SoftVote_local,raw,1200.0,234.9181360262449,0.536913527965532,pc_pn,SoftVote_local,raw,1200.0,Main application domain: DOPO P-C/P-N prediction; use as trend-level BDE feature.,Only one suitable model prediction is available.,,234.9181360262449,0.536913527965532,230.2,1,measured_or_original,0
DOPO_EP_0109,BDO,,DDM,DOPO-based (Co-curing),2,1,P-N-S,100.00%,0.00%,O=P(CC(NC1=NNC(NC(P2(C3=C(C4=C(O2)C=CC=C4)C=CC=C3)=O)C5=CC=CS5)=N1)C6=CC=CS6)(C7=C8C=CC=C7)OC9=C8C=CC=C9,,NC1=CC=C(CC2=CC=C(N)C=C2)C=C1,3.0,0.25,0.283,0.259,0.0,0.0,1.130545,1.035288,0.0,0.0,1,1,1,0,0,1,0,0,0,0,0,150.0,3.2,33.0,22.5,10.5,3.2,V-1,2,3.0,35.0,,,,,,,171.2,167.3,3.8999999999999773,19.2,13.7,5.5,80.0,59.1,20.9,170.0,140.7,29.30000000000001,55.0,230.2,P_C,https://doi.org/10.1016/j.compositesb.2021.109392,O=P1(CC(Nc2n[nH]c(NC(c3cccs3)P3(=O)Oc4ccccc4-c4ccccc43)n2)c2cccs2)Oc2ccccc2-c2ccccc21,P-C,pc_pn,SoftVote_local,raw,1200.0,234.9181360262449,0.536913527965532,Main application domain: DOPO P-C/P-N prediction; use as trend-level BDE feature.,Only one suitable model prediction is available.,,234.9181360262449,0.536913527965532,SoftVote_local,raw,1200.0,234.9181360262449,0.536913527965532,pc_pn,SoftVote_local,raw,1200.0,Main application domain: DOPO P-C/P-N prediction; use as trend-level BDE feature.,Only one suitable model prediction is available.,,234.9181360262449,0.536913527965532,230.2,1,measured_or_original,0
DOPO_EP_0110,BDO,,DDM,DOPO-based (Co-curing),2,1,P-N-S,100.00%,0.00%,O=P(CC(NC1=NNC(NC(P2(C3=C(C4=C(O2)C=CC=C4)C=CC=C3)=O)C5=CC=CS5)=N1)C6=CC=CS6)(C7=C8C=CC=C7)OC9=C8C=CC=C9,,NC1=CC=C(CC2=CC=C(N)C=C2)C=C1,5.0,0.43,0.486,0.445,0.0,0.0,1.130545,1.035288,0.0,0.0,1,1,1,0,0,1,0,0,0,0,0,150.0,3.2,33.1,22.5,10.600000000000001,3.2,V-0,3,3.0,35.0,812.3,1215.2,-402.9000000000001,69.1,82.0,-12.900000000000006,172.2,167.3,4.899999999999977,19.2,13.7,5.5,90.0,59.1,30.9,182.2,140.7,41.5,55.0,230.2,P_C,https://doi.org/10.1016/j.compositesb.2021.109392,O=P1(CC(Nc2n[nH]c(NC(c3cccs3)P3(=O)Oc4ccccc4-c4ccccc43)n2)c2cccs2)Oc2ccccc2-c2ccccc21,P-C,pc_pn,SoftVote_local,raw,1200.0,234.9181360262449,0.536913527965532,Main application domain: DOPO P-C/P-N prediction; use as trend-level BDE feature.,Only one suitable model prediction is available.,,234.9181360262449,0.536913527965532,SoftVote_local,raw,1200.0,234.9181360262449,0.536913527965532,pc_pn,SoftVote_local,raw,1200.0,Main application domain: DOPO P-C/P-N prediction; use as trend-level BDE feature.,Only one suitable model prediction is available.,,234.9181360262449,0.536913527965532,230.2,1,measured_or_original,0
DOPO_EP_0111,DTA,,DDS,DOPO-based (Co-curing),2,0,Neat EP,100.00%,0.00%,O=P(C1=C2C=CC=C1)(C(NC3=NC4=C(N3)C=CC=C4)C5=CC=C(C(P6(C7=C(C8=C(O6)C=CC=C8)C=CC=C7)=O)NC9=NC%10=C(N9)C=CC=C%10)C=C5)OC%11=C2C=CC=C%11,,NC1=CC=C(C=C1)S(=O)(=O)C1=CC=C(N)C=C1,0.0,0.0,0.0,0.0,0.0,0.0,1.356654,0.0,0.0,0.0,1,1,0,0,0,1,1,0,0,0,0,230.0,3.0,22.5,22.5,0.0,3.0,NR,0,3.0,50.0,1208.0,1208.0,0.0,80.6,80.6,0.0,,,,18.3,18.3,0.0,,,,,,,,,,https://doi.org/10.1016/j.polymdegradstab.2019.03.003,,,,,,,,,,,,,,,,,,,,,,,,,,,,,0,missing,1
DOPO_EP_0112,DTA,,DDS,DOPO-based (Co-curing),2,1,P-N,100.00%,0.00%,O=P(C1=C2C=CC=C1)(C(NC3=NC4=C(N3)C=CC=C4)C5=CC=C(C(P6(C7=C(C8=C(O6)C=CC=C8)C=CC=C7)=O)NC9=NC%10=C(N9)C=CC=C%10)C=C5)OC%11=C2C=CC=C%11,,NC1=CC=C(C=C1)S(=O)(=O)C1=CC=C(N)C=C1,4.4,0.25,0.339,0.0,0.0,0.0,1.356654,0.0,0.0,0.0,1,1,0,0,0,1,1,0,0,0,0,230.0,3.0,30.1,22.5,7.600000000000001,3.0,NR,0,3.0,50.0,1063.0,1208.0,-145.0,72.5,80.6,-8.099999999999994,,,,21.3,18.3,3.0,,,,,,,65.8,275.3,P_C,https://doi.org/10.1016/j.polymdegradstab.2019.03.003,O=P1(C(Nc2nc3ccccc3[nH]2)c2ccc(C(Nc3nc4ccccc4[nH]3)P3(=O)Oc4ccccc4-c4ccccc43)cc2)Oc2ccccc2-c2ccccc21,P-C,pc_pn,SoftVote_local,raw,1200.0,275.2947097244375,0.4744895619134631,Main application domain: DOPO P-C/P-N prediction; use as trend-level BDE feature.,Only one suitable model prediction is available.,,275.2947097244375,0.4744895619134631,SoftVote_local,raw,1200.0,275.2947097244375,0.4744895619134631,pc_pn,SoftVote_local,raw,1200.0,Main application domain: DOPO P-C/P-N prediction; use as trend-level BDE feature.,Only one suitable model prediction is available.,,275.2947097244375,0.4744895619134631,275.3,1,measured_or_original,0
DOPO_EP_0113,DTA,,DDS,DOPO-based (Co-curing),2,1,P-N,100.00%,0.00%,O=P(C1=C2C=CC=C1)(C(NC3=NC4=C(N3)C=CC=C4)C5=CC=C(C(P6(C7=C(C8=C(O6)C=CC=C8)C=CC=C7)=O)NC9=NC%10=C(N9)C=CC=C%10)C=C5)OC%11=C2C=CC=C%11,,NC1=CC=C(C=C1)S(=O)(=O)C1=CC=C(N)C=C1,8.9,0.5,0.678,0.0,0.0,0.0,1.356654,0.0,0.0,0.0,1,1,0,0,0,1,1,0,0,0,0,230.0,3.0,34.1,22.5,11.600000000000001,3.0,V-1,2,3.0,50.0,766.0,1208.0,-442.0,64.2,80.6,-16.39999999999999,,,,22.3,18.3,4.0,,,,,,,65.8,275.3,P_C,https://doi.org/10.1016/j.polymdegradstab.2019.03.003,O=P1(C(Nc2nc3ccccc3[nH]2)c2ccc(C(Nc3nc4ccccc4[nH]3)P3(=O)Oc4ccccc4-c4ccccc43)cc2)Oc2ccccc2-c2ccccc21,P-C,pc_pn,SoftVote_local,raw,1200.0,275.2947097244375,0.4744895619134766,Main application domain: DOPO P-C/P-N prediction; use as trend-level BDE feature.,Only one suitable model prediction is available.,,275.2947097244375,0.4744895619134766,SoftVote_local,raw,1200.0,275.2947097244375,0.4744895619134766,pc_pn,SoftVote_local,raw,1200.0,Main application domain: DOPO P-C/P-N prediction; use as trend-level BDE feature.,Only one suitable model prediction is available.,,275.2947097244375,0.4744895619134766,275.3,1,measured_or_original,0
DOPO_EP_0114,DTA,,DDS,DOPO-based (Co-curing),2,1,P-N,100.00%,0.00%,O=P(C1=C2C=CC=C1)(C(NC3=NC4=C(N3)C=CC=C4)C5=CC=C(C(P6(C7=C(C8=C(O6)C=CC=C8)C=CC=C7)=O)NC9=NC%10=C(N9)C=CC=C%10)C=C5)OC%11=C2C=CC=C%11,,NC1=CC=C(C=C1)S(=O)(=O)C1=CC=C(N)C=C1,13.7,0.75,1.017,0.0,0.0,0.0,1.356654,0.0,0.0,0.0,1,1,0,0,0,1,1,0,0,0,0,230.0,3.0,36.7,22.5,14.200000000000003,3.0,V-0,3,3.0,50.0,712.0,1208.0,-496.0,61.1,80.6,-19.499999999999993,,,,24.2,18.3,5.899999999999999,,,,,,,65.8,275.3,P_C,https://doi.org/10.1016/j.polymdegradstab.2019.03.003,O=P1(C(Nc2nc3ccccc3[nH]2)c2ccc(C(Nc3nc4ccccc4[nH]3)P3(=O)Oc4ccccc4-c4ccccc43)cc2)Oc2ccccc2-c2ccccc21,P-C,pc_pn,SoftVote_local,raw,1200.0,275.2947097244375,0.4744895619134785,Main application domain: DOPO P-C/P-N prediction; use as trend-level BDE feature.,Only one suitable model prediction is available.,,275.2947097244375,0.4744895619134785,SoftVote_local,raw,1200.0,275.2947097244375,0.4744895619134785,pc_pn,SoftVote_local,raw,1200.0,Main application domain: DOPO P-C/P-N prediction; use as trend-level BDE feature.,Only one suitable model prediction is available.,,275.2947097244375,0.4744895619134785,275.3,1,measured_or_original,0
DOPO_EP_0115,DTA,,DDS,DOPO-based (Co-curing),2,1,P-N,100.00%,0.00%,O=P(C1=C2C=CC=C1)(C(NC3=NC4=C(N3)C=CC=C4)C5=CC=C(C(P6(C7=C(C8=C(O6)C=CC=C8)C=CC=C7)=O)NC9=NC%10=C(N9)C=CC=C%10)C=C5)OC%11=C2C=CC=C%11,,NC1=CC=C(C=C1)S(=O)(=O)C1=CC=C(N)C=C1,18.7,1.0,1.357,0.0,0.0,0.0,1.356654,0.0,0.0,0.0,1,1,0,0,0,1,1,0,0,0,0,230.0,3.0,39.6,22.5,17.1,3.0,V-0,3,3.0,50.0,524.0,1208.0,-684.0,52.9,80.6,-27.699999999999996,,,,24.9,18.3,6.599999999999998,,,,,,,65.8,275.3,P_C,https://doi.org/10.1016/j.polymdegradstab.2019.03.003,O=P1(C(Nc2nc3ccccc3[nH]2)c2ccc(C(Nc3nc4ccccc4[nH]3)P3(=O)Oc4ccccc4-c4ccccc43)cc2)Oc2ccccc2-c2ccccc21,P-C,pc_pn,SoftVote_local,raw,1200.0,275.2947097244375,0.4744895619134801,Main application domain: DOPO P-C/P-N prediction; use as trend-level BDE feature.,Only one suitable model prediction is available.,,275.2947097244375,0.4744895619134801,SoftVote_local,raw,1200.0,275.2947097244375,0.4744895619134801,pc_pn,SoftVote_local,raw,1200.0,Main application domain: DOPO P-C/P-N prediction; use as trend-level BDE feature.,Only one suitable model prediction is available.,,275.2947097244375,0.4744895619134801,275.3,1,measured_or_original,0
DOPO_EP_0116,DTA-1,,DDS,DOPO-based (Co-curing),2,0,Neat EP,100.00%,0.00%,O=P(C1=C2C=CC=C1)(C(NC3=NNC=N3)C4=CC=C(C(P5(C6=C(C7=C(O5)C=CC=C7)C=CC=C6)=O)NC8=NNC=N8)C=C4)OC9=C2C=CC=C9,,NC1=CC=C(C=C1)S(=O)(=O)C1=CC=C(N)C=C1,0.0,0.0,0.0,0.0,0.0,0.0,1.808872,0.0,0.0,0.0,1,1,0,0,0,1,1,0,0,0,0,160.0,3.0,25.3,25.3,0.0,3.0,NR,0,,,,,,,,,,,,16.6,16.6,0.0,,,,,,,,,,https://doi.org/10.1016/j.polymdegradstab.2017.01.014,,,,,,,,,,,,,,,,,,,,,,,,,,,,,0,missing,1
DOPO_EP_0117,DTA-1,,DDS,DOPO-based (Co-curing),2,1,P-N,100.00%,0.00%,O=P(C1=C2C=CC=C1)(C(NC3=NNC=N3)C4=CC=C(C(P5(C6=C(C7=C(O5)C=CC=C7)C=CC=C6)=O)NC8=NNC=N8)C=C4)OC9=C2C=CC=C9,,NC1=CC=C(C=C1)S(=O)(=O)C1=CC=C(N)C=C1,1.0,0.09,0.163,0.0,0.0,0.0,1.808872,0.0,0.0,0.0,1,1,0,0,0,1,1,0,0,0,0,160.0,3.0,30.1,25.3,4.800000000000001,3.0,NR,0,,,,,,,,,,,,,,,,,,,,,65.8,275.3,P_C,https://doi.org/10.1016/j.polymdegradstab.2017.01.014,O=P1(C(Nc2nc[nH]n2)c2ccc(C(Nc3nc[nH]n3)P3(=O)Oc4ccccc4-c4ccccc43)cc2)Oc2ccccc2-c2ccccc21,P-C,pc_pn,SoftVote_local,raw,1200.0,259.33239424241884,0.2313053402590648,Main application domain: DOPO P-C/P-N prediction; use as trend-level BDE feature.,Only one suitable model prediction is available.,,259.33239424241884,0.2313053402590648,SoftVote_local,raw,1200.0,259.33239424241884,0.2313053402590648,pc_pn,SoftVote_local,raw,1200.0,Main application domain: DOPO P-C/P-N prediction; use as trend-level BDE feature.,Only one suitable model prediction is available.,,259.33239424241884,0.2313053402590648,275.3,1,measured_or_original,0
DOPO_EP_0118,DTA-1,,DDS,DOPO-based (Co-curing),2,1,P-N,100.00%,0.00%,O=P(C1=C2C=CC=C1)(C(NC3=NNC=N3)C4=CC=C(C(P5(C6=C(C7=C(O5)C=CC=C7)C=CC=C6)=O)NC8=NNC=N8)C=C4)OC9=C2C=CC=C9,,NC1=CC=C(C=C1)S(=O)(=O)C1=CC=C(N)C=C1,2.0,0.17,0.308,0.0,0.0,0.0,1.808872,0.0,0.0,0.0,1,1,0,0,0,1,1,0,0,0,0,160.0,3.0,32.4,25.3,7.099999999999998,3.0,V-1,2,,,,,,,,,,,,18.9,16.6,2.299999999999997,,,,,,,65.8,275.3,P_C,https://doi.org/10.1016/j.polymdegradstab.2017.01.014,O=P1(C(Nc2nc[nH]n2)c2ccc(C(Nc3nc[nH]n3)P3(=O)Oc4ccccc4-c4ccccc43)cc2)Oc2ccccc2-c2ccccc21,P-C,pc_pn,SoftVote_local,raw,1200.0,259.3323942424188,0.2313053402590756,Main application domain: DOPO P-C/P-N prediction; use as trend-level BDE feature.,Only one suitable model prediction is available.,,259.3323942424188,0.2313053402590756,SoftVote_local,raw,1200.0,259.3323942424188,0.2313053402590756,pc_pn,SoftVote_local,raw,1200.0,Main application domain: DOPO P-C/P-N prediction; use as trend-level BDE feature.,Only one suitable model prediction is available.,,259.3323942424188,0.2313053402590756,275.3,1,measured_or_original,0
DOPO_EP_0119,DTA-1,,DDS,DOPO-based (Co-curing),2,1,P-N,100.00%,0.00%,O=P(C1=C2C=CC=C1)(C(NC3=NNC=N3)C4=CC=C(C(P5(C6=C(C7=C(O5)C=CC=C7)C=CC=C6)=O)NC8=NNC=N8)C=C4)OC9=C2C=CC=C9,,NC1=CC=C(C=C1)S(=O)(=O)C1=CC=C(N)C=C1,3.0,0.25,0.452,0.0,0.0,0.0,1.808872,0.0,0.0,0.0,1,1,0,0,0,1,1,0,0,0,0,160.0,3.0,33.1,25.3,7.800000000000001,3.0,V-1,2,,,,,,,,,,,,,,,,,,,,,65.8,275.3,P_C,https://doi.org/10.1016/j.polymdegradstab.2017.01.014,O=P1(C(Nc2nc[nH]n2)c2ccc(C(Nc3nc[nH]n3)P3(=O)Oc4ccccc4-c4ccccc43)cc2)Oc2ccccc2-c2ccccc21,P-C,pc_pn,SoftVote_local,raw,1200.0,259.3323942424188,0.2313053402590756,Main application domain: DOPO P-C/P-N prediction; use as trend-level BDE feature.,Only one suitable model prediction is available.,,259.3323942424188,0.2313053402590756,SoftVote_local,raw,1200.0,259.3323942424188,0.2313053402590756,pc_pn,SoftVote_local,raw,1200.0,Main application domain: DOPO P-C/P-N prediction; use as trend-level BDE feature.,Only one suitable model prediction is available.,,259.3323942424188,0.2313053402590756,275.3,1,measured_or_original,0
DOPO_EP_0120,DTA-1,,DDS,DOPO-based (Co-curing),2,1,P-N,100.00%,0.00%,O=P(C1=C2C=CC=C1)(C(NC3=NNC=N3)C4=CC=C(C(P5(C6=C(C7=C(O5)C=CC=C7)C=CC=C6)=O)NC8=NNC=N8)C=C4)OC9=C2C=CC=C9,,NC1=CC=C(C=C1)S(=O)(=O)C1=CC=C(N)C=C1,4.0,0.34,0.615,0.0,0.0,0.0,1.808872,0.0,0.0,0.0,1,1,0,0,0,1,1,0,0,0,0,160.0,3.0,34.8,25.3,9.499999999999996,3.0,V-0,3,,,,,,,,,,,,19.8,16.6,3.1999999999999993,,,,,,,65.8,275.3,P_C,https://doi.org/10.1016/j.polymdegradstab.2017.01.014,O=P1(C(Nc2nc[nH]n2)c2ccc(C(Nc3nc[nH]n3)P3(=O)Oc4ccccc4-c4ccccc43)cc2)Oc2ccccc2-c2ccccc21,P-C,pc_pn,SoftVote_local,raw,1200.0,259.33239424241884,0.2313053402590833,Main application domain: DOPO P-C/P-N prediction; use as trend-level BDE feature.,Only one suitable model prediction is available.,,259.33239424241884,0.2313053402590833,SoftVote_local,raw,1200.0,259.33239424241884,0.2313053402590833,pc_pn,SoftVote_local,raw,1200.0,Main application domain: DOPO P-C/P-N prediction; use as trend-level BDE feature.,Only one suitable model prediction is available.,,259.33239424241884,0.2313053402590833,275.3,1,measured_or_original,0
DOPO_EP_0121,DTA-1,,DDS,DOPO-based (Co-curing),2,1,P-N,100.00%,0.00%,O=P(C1=C2C=CC=C1)(C(NC3=NNC=N3)C4=CC=C(C(P5(C6=C(C7=C(O5)C=CC=C7)C=CC=C6)=O)NC8=NNC=N8)C=C4)OC9=C2C=CC=C9,,NC1=CC=C(C=C1)S(=O)(=O)C1=CC=C(N)C=C1,5.0,0.42,0.76,0.0,0.0,0.0,1.808872,0.0,0.0,0.0,1,1,0,0,0,1,1,0,0,0,0,160.0,3.0,35.9,25.3,10.599999999999998,3.0,V-0,3,,,,,,,,,,,,,,,,,,,,,65.8,275.3,P_C,https://doi.org/10.1016/j.polymdegradstab.2017.01.014,O=P1(C(Nc2nc[nH]n2)c2ccc(C(Nc3nc[nH]n3)P3(=O)Oc4ccccc4-c4ccccc43)cc2)Oc2ccccc2-c2ccccc21,P-C,pc_pn,SoftVote_local,raw,1200.0,259.3323942424188,0.2313053402590756,Main application domain: DOPO P-C/P-N prediction; use as trend-level BDE feature.,Only one suitable model prediction is available.,,259.3323942424188,0.2313053402590756,SoftVote_local,raw,1200.0,259.3323942424188,0.2313053402590756,pc_pn,SoftVote_local,raw,1200.0,Main application domain: DOPO P-C/P-N prediction; use as trend-level BDE feature.,Only one suitable model prediction is available.,,259.3323942424188,0.2313053402590756,275.3,1,measured_or_original,0
DOPO_EP_0122,DTA-1,,DDS,DOPO-based (Co-curing),2,1,P-N,100.00%,0.00%,O=P(C1=C2C=CC=C1)(C(NC3=NNC=N3)C4=CC=C(C(P5(C6=C(C7=C(O5)C=CC=C7)C=CC=C6)=O)NC8=NNC=N8)C=C4)OC9=C2C=CC=C9,,NC1=CC=C(C=C1)S(=O)(=O)C1=CC=C(N)C=C1,6.0,0.51,0.923,0.0,0.0,0.0,1.808872,0.0,0.0,0.0,1,1,0,0,0,1,1,0,0,0,0,160.0,3.0,36.5,25.3,11.2,3.0,V-0,3,,,,,,,,,,,,20.9,16.6,4.299999999999997,,,,,,,65.8,275.3,P_C,https://doi.org/10.1016/j.polymdegradstab.2017.01.014,O=P1(C(Nc2nc[nH]n2)c2ccc(C(Nc3nc[nH]n3)P3(=O)Oc4ccccc4-c4ccccc43)cc2)Oc2ccccc2-c2ccccc21,P-C,pc_pn,SoftVote_local,raw,1200.0,259.33239424241884,0.2313053402590833,Main application domain: DOPO P-C/P-N prediction; use as trend-level BDE feature.,Only one suitable model prediction is available.,,259.33239424241884,0.2313053402590833,SoftVote_local,raw,1200.0,259.33239424241884,0.2313053402590833,pc_pn,SoftVote_local,raw,1200.0,Main application domain: DOPO P-C/P-N prediction; use as trend-level BDE feature.,Only one suitable model prediction is available.,,259.33239424241884,0.2313053402590833,275.3,1,measured_or_original,0
DOPO_EP_0123,DIB,,DDS,DOPO-based (Co-curing),2,0,Neat EP,100.00%,0.00%,O=P(C1=C2C=CC=C1)(C(NC3=CC=C(NC(P4(C5=C(C6=C(O4)C=CC=C6)C=CC=C5)=O)C7=CNC=N7)C=C3)C8=CNC=N8)OC9=C2C=CC=C9,,NC1=CC=C(C=C1)S(=O)(=O)C1=CC=C(N)C=C1,0.0,0.0,0.0,0.0,0.0,0.0,1.356654,0.0,0.0,0.0,1,1,0,0,0,1,1,0,0,0,0,180.0,3.0,22.5,22.5,0.0,3.0,NR,0,3.0,50.0,1208.0,1208.0,0.0,80.6,80.6,0.0,,,,,,,,,,,,,,,,https://doi.org/10.1016/j.polymdegradstab.2018.11.021,,,,,,,,,,,,,,,,,,,,,,,,,,,,,0,missing,1
DOPO_EP_0124,DIB,,DDS,DOPO-based (Co-curing),2,1,P-N,100.00%,0.00%,O=P(C1=C2C=CC=C1)(C(NC3=CC=C(NC(P4(C5=C(C6=C(O4)C=CC=C6)C=CC=C5)=O)C7=CNC=N7)C=C3)C8=CNC=N8)OC9=C2C=CC=C9,,NC1=CC=C(C=C1)S(=O)(=O)C1=CC=C(N)C=C1,2.8,0.25,0.339,0.0,0.0,0.0,1.356654,0.0,0.0,0.0,1,1,0,0,0,1,1,0,0,0,0,180.0,3.0,32.3,22.5,9.799999999999997,3.0,NR,0,3.0,50.0,918.0,1208.0,-290.0,70.5,80.6,-10.099999999999994,,,,,,,,,,,,,60.0,251.0,P_C,https://doi.org/10.1016/j.polymdegradstab.2018.11.021,O=P1(C(Nc2ccc(NC(c3c[nH]cn3)P3(=O)Oc4ccccc4-c4ccccc43)cc2)c2c[nH]cn2)Oc2ccccc2-c2ccccc21,P-C,pc_pn,SoftVote_local,raw,1200.0,252.85862676285532,0.2816482410346537,Main application domain: DOPO P-C/P-N prediction; use as trend-level BDE feature.,Only one suitable model prediction is available.,,252.85862676285532,0.2816482410346537,SoftVote_local,raw,1200.0,252.85862676285532,0.2816482410346537,pc_pn,SoftVote_local,raw,1200.0,Main application domain: DOPO P-C/P-N prediction; use as trend-level BDE feature.,Only one suitable model prediction is available.,,252.85862676285532,0.2816482410346537,251.0,1,measured_or_original,0
