Repository: huangxueling027/DOPO-EP-ML

# Data

This directory contains the frozen machine-readable data release used by the manuscript workflow.

- `DOPO_EP_new.csv`: standardized DOPO-derived flame-retardant/epoxy records.
- `DOPO_EP_new_with_BDE.csv`: the same data release with auxiliary BDE-related fields.
- `external_validation/External_Validation_V4_ready.csv`: independent literature-based external-validation input retained under its historical filename for compatibility with the frozen code.

The main data release contains 599 standardized experimental records. Dataset integrity is checked against the SHA256 values stored in `PROJECT_RULES_LOCK.json`. Original publisher PDFs are not redistributed in this repository.

File: data/DOPO_EP_new_with_BDE.csv (part 4 of 15)
DOPO_EP_0125,DIB,,DDS,DOPO-based (Co-curing),2,1,P-N,100.00%,0.00%,O=P(C1=C2C=CC=C1)(C(NC3=CC=C(NC(P4(C5=C(C6=C(O4)C=CC=C6)C=CC=C5)=O)C7=CNC=N7)C=C3)C8=CNC=N8)OC9=C2C=CC=C9,,NC1=CC=C(C=C1)S(=O)(=O)C1=CC=C(N)C=C1,5.6,0.5,0.678,0.0,0.0,0.0,1.356654,0.0,0.0,0.0,1,1,0,0,0,1,1,0,0,0,0,180.0,3.0,35.9,22.5,13.399999999999999,3.0,V-1,2,3.0,50.0,740.0,1208.0,-468.0,60.5,80.6,-20.099999999999994,,,,,,,,,,,,,60.0,251.0,P_C,https://doi.org/10.1016/j.polymdegradstab.2018.11.021,O=P1(C(Nc2ccc(NC(c3c[nH]cn3)P3(=O)Oc4ccccc4-c4ccccc43)cc2)c2c[nH]cn2)Oc2ccccc2-c2ccccc21,P-C,pc_pn,SoftVote_local,raw,1200.0,252.85862676285532,0.2816482410346562,Main application domain: DOPO P-C/P-N prediction; use as trend-level BDE feature.,Only one suitable model prediction is available.,,252.85862676285532,0.2816482410346562,SoftVote_local,raw,1200.0,252.85862676285532,0.2816482410346562,pc_pn,SoftVote_local,raw,1200.0,Main application domain: DOPO P-C/P-N prediction; use as trend-level BDE feature.,Only one suitable model prediction is available.,,252.85862676285532,0.2816482410346562,251.0,1,measured_or_original,0
DOPO_EP_0126,DIB,,DDS,DOPO-based (Co-curing),2,1,P-N,100.00%,0.00%,O=P(C1=C2C=CC=C1)(C(NC3=CC=C(NC(P4(C5=C(C6=C(O4)C=CC=C6)C=CC=C5)=O)C7=CNC=N7)C=C3)C8=CNC=N8)OC9=C2C=CC=C9,,NC1=CC=C(C=C1)S(=O)(=O)C1=CC=C(N)C=C1,8.4,0.75,1.017,0.0,0.0,0.0,1.356654,0.0,0.0,0.0,1,1,0,0,0,1,1,0,0,0,0,180.0,3.0,36.8,22.5,14.299999999999997,3.0,V-0,3,3.0,50.0,503.0,1208.0,-705.0,58.6,80.6,-21.999999999999993,,,,,,,,,,,,,60.0,251.0,P_C,https://doi.org/10.1016/j.polymdegradstab.2018.11.021,O=P1(C(Nc2ccc(NC(c3c[nH]cn3)P3(=O)Oc4ccccc4-c4ccccc43)cc2)c2c[nH]cn2)Oc2ccccc2-c2ccccc21,P-C,pc_pn,SoftVote_local,raw,1200.0,252.85862676285532,0.2816482410346599,Main application domain: DOPO P-C/P-N prediction; use as trend-level BDE feature.,Only one suitable model prediction is available.,,252.85862676285532,0.2816482410346599,SoftVote_local,raw,1200.0,252.85862676285532,0.2816482410346599,pc_pn,SoftVote_local,raw,1200.0,Main application domain: DOPO P-C/P-N prediction; use as trend-level BDE feature.,Only one suitable model prediction is available.,,252.85862676285532,0.2816482410346599,251.0,1,measured_or_original,0
DOPO_EP_0127,DIB,,DDS,DOPO-based (Co-curing),2,1,P-N,100.00%,0.00%,O=P(C1=C2C=CC=C1)(C(NC3=CC=C(NC(P4(C5=C(C6=C(O4)C=CC=C6)C=CC=C5)=O)C7=CNC=N7)C=C3)C8=CNC=N8)OC9=C2C=CC=C9,,NC1=CC=C(C=C1)S(=O)(=O)C1=CC=C(N)C=C1,11.2,1.0,1.357,0.0,0.0,0.0,1.356654,0.0,0.0,0.0,1,1,0,0,0,1,1,0,0,0,0,180.0,3.0,38.5,22.5,16.0,3.0,V-0,3,3.0,50.0,517.0,1208.0,-691.0,51.6,80.6,-28.999999999999993,,,,,,,,,,,,,60.0,251.0,P_C,https://doi.org/10.1016/j.polymdegradstab.2018.11.021,O=P1(C(Nc2ccc(NC(c3c[nH]cn3)P3(=O)Oc4ccccc4-c4ccccc43)cc2)c2c[nH]cn2)Oc2ccccc2-c2ccccc21,P-C,pc_pn,SoftVote_local,raw,1200.0,252.85862676285532,0.2816482410346537,Main application domain: DOPO P-C/P-N prediction; use as trend-level BDE feature.,Only one suitable model prediction is available.,,252.85862676285532,0.2816482410346537,SoftVote_local,raw,1200.0,252.85862676285532,0.2816482410346537,pc_pn,SoftVote_local,raw,1200.0,Main application domain: DOPO P-C/P-N prediction; use as trend-level BDE feature.,Only one suitable model prediction is available.,,252.85862676285532,0.2816482410346537,251.0,1,measured_or_original,0
DOPO_EP_0128,DCAD,,DDM,DOPO-based (reactive),1,0,Neat EP,100.00%,0.00%,O=P1(C2=C(C3=C(O1)C=CC=C3)C=CC=C2)C(/C=C/C4=CC=CC=C4)NC(C=C5)=CC=C5NC(P6(C7=C(C8=C(O6)C=CC=C8)C=CC=C7)=O)/C=C/C9=CC=CC=C9,,NC1=CC=C(CC2=CC=C(N)C=C2)C=C1,0.0,0.0,0.0,0.0,0.0,0.0,0.452218,0.0,0.0,0.0,1,1,0,0,0,1,0,0,0,0,0,190.0,3.2,26.4,26.4,0.0,3.2,NR,0,4.0,50.0,1370.0,1370.0,0.0,115.8,115.8,0.0,,,,14.8,14.8,0.0,,,,,,,,,,https://doi.org/10.1016/j.polymdegradstab.2019.109063,,,,,,,,,,,,,,,,,,,,,,,,,,,,,0,missing,1
DOPO_EP_0129,DCAD,,DDM,DOPO-based (reactive),1,1,P-N,100.00%,0.00%,O=P1(C2=C(C3=C(O1)C=CC=C3)C=CC=C2)C(/C=C/C4=CC=CC=C4)NC(C=C5)=CC=C5NC(P6(C7=C(C8=C(O6)C=CC=C8)C=CC=C7)=O)/C=C/C9=CC=CC=C9,,NC1=CC=C(CC2=CC=C(N)C=C2)C=C1,2.0,0.26,0.118,0.0,0.0,0.0,0.452218,0.0,0.0,0.0,1,1,0,0,0,1,0,0,0,0,0,190.0,3.2,32.0,26.4,5.600000000000001,3.2,V-1,2,4.0,50.0,952.0,1370.0,-418.0,104.7,115.8,-11.099999999999994,,,,,,,,,,,,,52.7,220.5,P_C,https://doi.org/10.1016/j.polymdegradstab.2019.109063,O=P1(C(/C=C/c2ccccc2)Nc2ccc(NC(/C=C/c3ccccc3)P3(=O)Oc4ccccc4-c4ccccc43)cc2)Oc2ccccc2-c2ccccc21,P-C,pc_pn,SoftVote_local,raw,1200.0,225.79372283688568,0.5239648732089506,Main application domain: DOPO P-C/P-N prediction; use as trend-level BDE feature.,Only one suitable model prediction is available.,,225.79372283688568,0.5239648732089506,SoftVote_local,raw,1200.0,225.79372283688568,0.5239648732089506,pc_pn,SoftVote_local,raw,1200.0,Main application domain: DOPO P-C/P-N prediction; use as trend-level BDE feature.,Only one suitable model prediction is available.,,225.79372283688568,0.5239648732089506,220.5,1,measured_or_original,0
DOPO_EP_0130,DCAD,,DDM,DOPO-based (reactive),1,1,P-N,100.00%,0.00%,O=P1(C2=C(C3=C(O1)C=CC=C3)C=CC=C2)C(/C=C/C4=CC=CC=C4)NC(C=C5)=CC=C5NC(P6(C7=C(C8=C(O6)C=CC=C8)C=CC=C7)=O)/C=C/C9=CC=CC=C9,,NC1=CC=C(CC2=CC=C(N)C=C2)C=C1,4.0,0.55,0.249,0.0,0.0,0.0,0.452218,0.0,0.0,0.0,1,1,0,0,0,1,0,0,0,0,0,190.0,3.2,35.6,26.4,9.200000000000003,3.2,V-0,3,4.0,50.0,790.0,1370.0,-580.0,93.3,115.8,-22.5,165.5,,,20.0,14.8,5.199999999999999,,,,,,,52.7,220.5,P_C,https://doi.org/10.1016/j.polymdegradstab.2019.109063,O=P1(C(/C=C/c2ccccc2)Nc2ccc(NC(/C=C/c3ccccc3)P3(=O)Oc4ccccc4-c4ccccc43)cc2)Oc2ccccc2-c2ccccc21,P-C,pc_pn,SoftVote_local,raw,1200.0,225.79372283688568,0.5239648732089529,Main application domain: DOPO P-C/P-N prediction; use as trend-level BDE feature.,Only one suitable model prediction is available.,,225.79372283688568,0.5239648732089529,SoftVote_local,raw,1200.0,225.79372283688568,0.5239648732089529,pc_pn,SoftVote_local,raw,1200.0,Main application domain: DOPO P-C/P-N prediction; use as trend-level BDE feature.,Only one suitable model prediction is available.,,225.79372283688568,0.5239648732089529,220.5,1,measured_or_original,0
DOPO_EP_0131,DOPO-DDM,,DDM,DOPO-based (Co-curing),2,0,Neat EP,100.00%,0.00%,O=P(C1=C2C=CC=C1)(C(NC3=CC=C(CC4=CC=C(NC(P5(C6=C(C7=C(O5)C=CC=C7)C=CC=C6)=O)C8=CC=C(O)C=C8)C=C4)C=C3)C9=CC=C(O)C=C9)OC%10=C2C=CC=C%10,,NC1=CC=C(CC2=CC=C(N)C=C2)C=C1,0.0,0.0,0.0,0.0,0.0,0.0,0.452218,0.0,0.0,0.0,1,1,0,0,0,1,0,0,0,0,0,180.0,3.2,24.2,24.2,0.0,3.2,NR,0,5.0,35.0,939.2,939.2,0.0,227.4,227.4,0.0,164.5,164.5,0.0,15.7,15.7,0.0,,,,,,,,,,https://doi.org/10.1016/j.polymdegradstab.2015.10.012,,,,,,,,,,,,,,,,,,,,,,,,,,,,,0,missing,1
DOPO_EP_0132,DOPO-DDM,,DDM,DOPO-based (Co-curing),2,1,P-N,100.00%,0.00%,O=P(C1=C2C=CC=C1)(C(NC3=CC=C(CC4=CC=C(NC(P5(C6=C(C7=C(O5)C=CC=C7)C=CC=C6)=O)C8=CC=C(O)C=C8)C=C4)C=C3)C9=CC=C(O)C=C9)OC%10=C2C=CC=C%10,,NC1=CC=C(CC2=CC=C(N)C=C2)C=C1,4.4,0.25,0.113,0.0,0.0,0.0,0.452218,0.0,0.0,0.0,1,1,0,0,0,1,0,0,0,0,0,180.0,3.2,30.1,24.2,5.900000000000002,3.2,V-1,2,5.0,35.0,757.1,939.2,-182.10000000000002,154.1,227.4,-73.30000000000001,162.4,164.5,-2.0999999999999943,21.6,15.7,5.900000000000002,,,,,,,61.1,255.6,P_C,https://doi.org/10.1016/j.polymdegradstab.2015.10.012,O=P1(C(Nc2ccc(Cc3ccc(NC(c4ccc(O)cc4)P4(=O)Oc5ccccc5-c5ccccc54)cc3)cc2)c2ccc(O)cc2)Oc2ccccc2-c2ccccc21,P-C,pc_pn,SoftVote_local,raw,1200.0,265.3217880455171,0.4801532706036617,Main application domain: DOPO P-C/P-N prediction; use as trend-level BDE feature.,Only one suitable model prediction is available.,,265.3217880455171,0.4801532706036617,SoftVote_local,raw,1200.0,265.3217880455171,0.4801532706036617,pc_pn,SoftVote_local,raw,1200.0,Main application domain: DOPO P-C/P-N prediction; use as trend-level BDE feature.,Only one suitable model prediction is available.,,265.3217880455171,0.4801532706036617,255.6,1,measured_or_original,0
DOPO_EP_0133,DOPO-DDM,,DDM,DOPO-based (Co-curing),2,1,P-N,100.00%,0.00%,O=P(C1=C2C=CC=C1)(C(NC3=CC=C(CC4=CC=C(NC(P5(C6=C(C7=C(O5)C=CC=C7)C=CC=C6)=O)C8=CC=C(O)C=C8)C=C4)C=C3)C9=CC=C(O)C=C9)OC%10=C2C=CC=C%10,,NC1=CC=C(CC2=CC=C(N)C=C2)C=C1,8.9,0.5,0.226,0.0,0.0,0.0,0.452218,0.0,0.0,0.0,1,1,0,0,0,1,0,0,0,0,0,180.0,3.2,39.7,24.2,15.500000000000004,3.2,V-0,3,5.0,35.0,633.9,939.2,-305.30000000000007,145.2,227.4,-82.20000000000002,157.5,164.5,-7.0,26.9,15.7,11.2,,,,,,,61.1,255.6,P_C,https://doi.org/10.1016/j.polymdegradstab.2015.10.012,O=P1(C(Nc2ccc(Cc3ccc(NC(c4ccc(O)cc4)P4(=O)Oc5ccccc5-c5ccccc54)cc3)cc2)c2ccc(O)cc2)Oc2ccccc2-c2ccccc21,P-C,pc_pn,SoftVote_local,raw,1200.0,265.3217880455171,0.4801532706036617,Main application domain: DOPO P-C/P-N prediction; use as trend-level BDE feature.,Only one suitable model prediction is available.,,265.3217880455171,0.4801532706036617,SoftVote_local,raw,1200.0,265.3217880455171,0.4801532706036617,pc_pn,SoftVote_local,raw,1200.0,Main application domain: DOPO P-C/P-N prediction; use as trend-level BDE feature.,Only one suitable model prediction is available.,,265.3217880455171,0.4801532706036617,255.6,1,measured_or_original,0
DOPO_EP_0134,DOPO-DDM,,DDM,DOPO-based (Co-curing),2,1,P-N,100.00%,0.00%,O=P(C1=C2C=CC=C1)(C(NC3=CC=C(CC4=CC=C(NC(P5(C6=C(C7=C(O5)C=CC=C7)C=CC=C6)=O)C8=CC=C(O)C=C8)C=C4)C=C3)C9=CC=C(O)C=C9)OC%10=C2C=CC=C%10,,NC1=CC=C(CC2=CC=C(N)C=C2)C=C1,18.9,1.0,0.452,0.0,0.0,0.0,0.452218,0.0,0.0,0.0,1,1,0,0,0,1,0,0,0,0,0,180.0,3.2,41.6,24.2,17.400000000000002,3.2,V-0,3,5.0,35.0,535.1,939.2,-404.1,121.9,227.4,-105.5,150.1,164.5,-14.400000000000006,27.9,15.7,12.2,,,,,,,61.1,255.6,P_C,https://doi.org/10.1016/j.polymdegradstab.2015.10.012,O=P1(C(Nc2ccc(Cc3ccc(NC(c4ccc(O)cc4)P4(=O)Oc5ccccc5-c5ccccc54)cc3)cc2)c2ccc(O)cc2)Oc2ccccc2-c2ccccc21,P-C,pc_pn,SoftVote_local,raw,1200.0,265.3217880455171,0.4801532706036617,Main application domain: DOPO P-C/P-N prediction; use as trend-level BDE feature.,Only one suitable model prediction is available.,,265.3217880455171,0.4801532706036617,SoftVote_local,raw,1200.0,265.3217880455171,0.4801532706036617,pc_pn,SoftVote_local,raw,1200.0,Main application domain: DOPO P-C/P-N prediction; use as trend-level BDE feature.,Only one suitable model prediction is available.,,265.3217880455171,0.4801532706036617,255.6,1,measured_or_original,0
DOPO_EP_0135,TGIC-DOPO,,DDS,DOPO-based (additive),0,0,Neat EP,100.00%,0.00%,O=P(CC(O)CN(C(N(C1=O)CC(O)CP(OC2=C3C=CC=C2)(C4=C3C=CC=C4)=O)=O)C(N1CC(O)CP(OC5=C6C=CC=C5)(C7=C6C=CC=C7)=O)=O)(C8=C9C=CC=C8)OC%10=C9C=CC=C%10,,NC1=CC=C(C=C1)S(=O)(=O)C1=CC=C(N)C=C1,0.0,0.0,0.0,0.0,0.0,0.0,0.452218,0.0,0.0,0.0,1,1,0,0,0,1,1,0,0,0,0,185.0,3.2,22.5,22.5,0.0,3.2,NR,0,3.0,50.0,966.0,966.0,0.0,102.0,102.0,0.0,,,,12.6,12.6,0.0,,,,,,,,,,https://doi.org/10.1016/j.polymdegradstab.2014.05.007,,,,,,,,,,,,,,,,,,,,,,,,,,,,,0,missing,1
DOPO_EP_0136,TGIC-DOPO,,DDS,DOPO-based (additive),0,1,P-N,100.00%,0.00%,O=P(CC(O)CN(C(N(C1=O)CC(O)CP(OC2=C3C=CC=C2)(C4=C3C=CC=C4)=O)=O)C(N1CC(O)CP(OC5=C6C=CC=C5)(C7=C6C=CC=C7)=O)=O)(C8=C9C=CC=C8)OC%10=C9C=CC=C%10,,NC1=CC=C(C=C1)S(=O)(=O)C1=CC=C(N)C=C1,6.1,0.79,0.357,0.0,0.0,0.0,0.452218,0.0,0.0,0.0,1,1,0,0,0,1,1,0,0,0,0,185.0,3.2,33.3,22.5,10.799999999999997,3.2,NR,0,3.0,50.0,800.0,966.0,-166.0,75.0,102.0,-27.0,,,,18.5,12.6,5.9,,,,,,,85.9,359.4,P_C,https://doi.org/10.1016/j.polymdegradstab.2014.05.007,O=c1n(CC(O)CP2(=O)Oc3ccccc3-c3ccccc32)c(=O)n(CC(O)CP2(=O)Oc3ccccc3-c3ccccc32)c(=O)n1CC(O)CP1(=O)Oc2ccccc2-c2ccccc21,P-C,pc_pn,SoftVote_local,raw,1200.0,354.98244054279087,0.679690401415755,Main application domain: DOPO P-C/P-N prediction; use as trend-level BDE feature.,Only one suitable model prediction is available.,,354.98244054279087,0.679690401415755,SoftVote_local,raw,1200.0,354.98244054279087,0.679690401415755,pc_pn,SoftVote_local,raw,1200.0,Main application domain: DOPO P-C/P-N prediction; use as trend-level BDE feature.,Only one suitable model prediction is available.,,354.98244054279087,0.679690401415755,359.4,1,measured_or_original,0
DOPO_EP_0137,TGIC-DOPO,,DDS,DOPO-based (additive),0,1,P-N,100.00%,0.00%,O=P(CC(O)CN(C(N(C1=O)CC(O)CP(OC2=C3C=CC=C2)(C4=C3C=CC=C4)=O)=O)C(N1CC(O)CP(OC5=C6C=CC=C5)(C7=C6C=CC=C7)=O)=O)(C8=C9C=CC=C8)OC%10=C9C=CC=C%10,,NC1=CC=C(C=C1)S(=O)(=O)C1=CC=C(N)C=C1,8.1,1.18,0.534,0.0,0.0,0.0,0.452218,0.0,0.0,0.0,1,1,0,0,0,1,1,0,0,0,0,185.0,3.2,34.3,22.5,11.799999999999997,3.2,V-1,2,3.0,50.0,680.0,966.0,-286.0,76.0,102.0,-26.0,,,,18.4,12.6,5.799999999999999,,,,,,,85.9,359.4,P_C,https://doi.org/10.1016/j.polymdegradstab.2014.05.007,O=c1n(CC(O)CP2(=O)Oc3ccccc3-c3ccccc32)c(=O)n(CC(O)CP2(=O)Oc3ccccc3-c3ccccc32)c(=O)n1CC(O)CP1(=O)Oc2ccccc2-c2ccccc21,P-C,pc_pn,SoftVote_local,raw,1200.0,354.98244054279087,0.679690401415755,Main application domain: DOPO P-C/P-N prediction; use as trend-level BDE feature.,Only one suitable model prediction is available.,,354.98244054279087,0.679690401415755,SoftVote_local,raw,1200.0,354.98244054279087,0.679690401415755,pc_pn,SoftVote_local,raw,1200.0,Main application domain: DOPO P-C/P-N prediction; use as trend-level BDE feature.,Only one suitable model prediction is available.,,354.98244054279087,0.679690401415755,359.4,1,measured_or_original,0
DOPO_EP_0138,TGIC-DOPO,,DDS,DOPO-based (additive),0,1,P-N,100.00%,0.00%,O=P(CC(O)CN(C(N(C1=O)CC(O)CP(OC2=C3C=CC=C2)(C4=C3C=CC=C4)=O)=O)C(N1CC(O)CP(OC5=C6C=CC=C5)(C7=C6C=CC=C7)=O)=O)(C8=C9C=CC=C8)OC%10=C9C=CC=C%10,,NC1=CC=C(C=C1)S(=O)(=O)C1=CC=C(N)C=C1,10.2,0.98,0.443,0.0,0.0,0.0,0.452218,0.0,0.0,0.0,1,1,0,0,0,1,1,0,0,0,0,185.0,3.2,35.2,22.5,12.700000000000003,3.2,V-1,2,3.0,50.0,520.0,966.0,-446.0,71.0,102.0,-31.0,,,,18.5,12.6,5.9,,,,,,,85.9,359.4,P_C,https://doi.org/10.1016/j.polymdegradstab.2014.05.007,O=c1n(CC(O)CP2(=O)Oc3ccccc3-c3ccccc32)c(=O)n(CC(O)CP2(=O)Oc3ccccc3-c3ccccc32)c(=O)n1CC(O)CP1(=O)Oc2ccccc2-c2ccccc21,P-C,pc_pn,SoftVote_local,raw,1200.0,354.98244054279087,0.679690401415755,Main application domain: DOPO P-C/P-N prediction; use as trend-level BDE feature.,Only one suitable model prediction is available.,,354.98244054279087,0.679690401415755,SoftVote_local,raw,1200.0,354.98244054279087,0.679690401415755,pc_pn,SoftVote_local,raw,1200.0,Main application domain: DOPO P-C/P-N prediction; use as trend-level BDE feature.,Only one suitable model prediction is available.,,354.98244054279087,0.679690401415755,359.4,1,measured_or_original,0
DOPO_EP_0139,TGIC-DOPO,,DDS,DOPO-based (additive),0,1,P-N,100.00%,0.00%,O=P(CC(O)CN(C(N(C1=O)CC(O)CP(OC2=C3C=CC=C2)(C4=C3C=CC=C4)=O)=O)C(N1CC(O)CP(OC5=C6C=CC=C5)(C7=C6C=CC=C7)=O)=O)(C8=C9C=CC=C8)OC%10=C9C=CC=C%10,,NC1=CC=C(C=C1)S(=O)(=O)C1=CC=C(N)C=C1,12.2,1.18,0.534,0.0,0.0,0.0,0.452218,0.0,0.0,0.0,1,1,0,0,0,1,1,0,0,0,0,185.0,3.2,33.3,22.5,10.799999999999997,3.2,V-0,3,3.0,50.0,481.0,966.0,-485.0,61.0,102.0,-41.0,,,,18.8,12.6,6.200000000000001,,,,,,,85.9,359.4,P_C,https://doi.org/10.1016/j.polymdegradstab.2014.05.007,O=c1n(CC(O)CP2(=O)Oc3ccccc3-c3ccccc32)c(=O)n(CC(O)CP2(=O)Oc3ccccc3-c3ccccc32)c(=O)n1CC(O)CP1(=O)Oc2ccccc2-c2ccccc21,P-C,pc_pn,SoftVote_local,raw,1200.0,354.98244054279087,0.679690401415755,Main application domain: DOPO P-C/P-N prediction; use as trend-level BDE feature.,Only one suitable model prediction is available.,,354.98244054279087,0.679690401415755,SoftVote_local,raw,1200.0,354.98244054279087,0.679690401415755,pc_pn,SoftVote_local,raw,1200.0,Main application domain: DOPO P-C/P-N prediction; use as trend-level BDE feature.,Only one suitable model prediction is available.,,354.98244054279087,0.679690401415755,359.4,1,measured_or_original,0
DOPO_EP_0140,TDA,,DDS,DOPO-based (reactive),1,0,Neat EP,100.00%,0.00%,CCO[Si](OCC)(OCC)CCCNCC(O)CN1C(N(C(N(C1=O)CC(CP2(C3=C(C4=C(O2)C=CC=C4)C=CC=C3)=O)O)=O)CC(O)CNCCC[Si](OCC)(OCC)OCC)=O,,NC1=CC=C(C=C1)S(=O)(=O)C1=CC=C(N)C=C1,0.0,0.0,0.0,0.0,0.0,0.0,2.26109,0.0,0.0,1.813521,1,1,0,0,1,1,1,0,0,0,0,180.0,3.0,22.5,22.5,0.0,3.0,NR,0,3.0,50.0,676.0,676.0,0.0,75.36,75.36,0.0,178.0,178.0,0.0,,,,59.06,59.06,0.0,,,,,,,https://doi.org/10.1021/acsomega.1c00076,,,,,,,,,,,,,,,,,,,,,,,,,,,,,0,missing,1
DOPO_EP_0141,TDA,,DDS,DOPO-based (reactive),1,1,P-N-Si,100.00%,0.00%,CCO[Si](OCC)(OCC)CCCNCC(O)CN1C(N(C(N(C1=O)CC(CP2(C3=C(C4=C(O2)C=CC=C4)C=CC=C3)=O)O)=O)CC(O)CNCCC[Si](OCC)(OCC)OCC)=O,,NC1=CC=C(C=C1)S(=O)(=O)C1=CC=C(N)C=C1,5.0,0.21,0.475,0.0,0.0,0.381,2.26109,0.0,0.0,1.813521,1,1,0,0,1,1,1,0,0,0,0,180.0,3.0,25.6,22.5,3.1000000000000014,3.0,NR,0,3.0,50.0,,,,,,,,,,,,,64.2,59.06,5.140000000000001,,,,,,P_C,https://doi.org/10.1021/acsomega.1c00076,CCO[Si](CCCNCC(O)Cn1c(=O)n(CC(O)CNCCC[Si](OCC)(OCC)OCC)c(=O)n(CC(O)CP2(=O)Oc3ccccc3-c3ccccc32)c1=O)(OCC)OCC,P-C,pc_pn,SoftVote_local,raw,1200.0,331.68516918744825,0.5512756535975075,Main application domain: DOPO P-C/P-N prediction; use as trend-level BDE feature.,Only one suitable model prediction is available.,,331.68516918744825,0.5512756535975075,SoftVote_local,raw,1200.0,331.68516918744825,0.5512756535975075,pc_pn,SoftVote_local,raw,1200.0,Main application domain: DOPO P-C/P-N prediction; use as trend-level BDE feature.,Only one suitable model prediction is available.,,331.68516918744825,0.5512756535975075,331.68516918744825,1,predicted_by_BDE.py,0
DOPO_EP_0142,TDA,,DDS,DOPO-based (reactive),1,1,P-N-Si,100.00%,0.00%,CCO[Si](OCC)(OCC)CCCNCC(O)CN1C(N(C(N(C1=O)CC(CP2(C3=C(C4=C(O2)C=CC=C4)C=CC=C3)=O)O)=O)CC(O)CNCCC[Si](OCC)(OCC)OCC)=O,,NC1=CC=C(C=C1)S(=O)(=O)C1=CC=C(N)C=C1,10.0,0.42,0.95,0.0,0.0,0.762,2.26109,0.0,0.0,1.813521,1,1,0,0,1,1,1,0,0,0,0,180.0,3.0,28.3,22.5,5.800000000000001,3.0,V-1,2,3.0,50.0,,,,,,,,,,,,,67.5,59.06,8.439999999999998,,,,,,P_C,https://doi.org/10.1021/acsomega.1c00076,CCO[Si](CCCNCC(O)Cn1c(=O)n(CC(O)CNCCC[Si](OCC)(OCC)OCC)c(=O)n(CC(O)CP2(=O)Oc3ccccc3-c3ccccc32)c1=O)(OCC)OCC,P-C,pc_pn,SoftVote_local,raw,1200.0,331.68516918744825,0.5512756535975081,Main application domain: DOPO P-C/P-N prediction; use as trend-level BDE feature.,Only one suitable model prediction is available.,,331.68516918744825,0.5512756535975081,SoftVote_local,raw,1200.0,331.68516918744825,0.5512756535975081,pc_pn,SoftVote_local,raw,1200.0,Main application domain: DOPO P-C/P-N prediction; use as trend-level BDE feature.,Only one suitable model prediction is available.,,331.68516918744825,0.5512756535975081,331.68516918744825,1,predicted_by_BDE.py,0
DOPO_EP_0143,TDA,,DDS,DOPO-based (reactive),1,1,P-N-Si,100.00%,0.00%,CCO[Si](OCC)(OCC)CCCNCC(O)CN1C(N(C(N(C1=O)CC(CP2(C3=C(C4=C(O2)C=CC=C4)C=CC=C3)=O)O)=O)CC(O)CNCCC[Si](OCC)(OCC)OCC)=O,,NC1=CC=C(C=C1)S(=O)(=O)C1=CC=C(N)C=C1,15.0,0.63,1.424,0.0,0.0,1.143,2.26109,0.0,0.0,1.813521,1,1,0,0,1,1,1,0,0,0,0,180.0,3.0,30.7,22.5,8.2,3.0,V-1,2,3.0,50.0,,,,,,,,,,,,,69.1,59.06,10.039999999999992,,,,,,P_C,https://doi.org/10.1021/acsomega.1c00076,CCO[Si](CCCNCC(O)Cn1c(=O)n(CC(O)CNCCC[Si](OCC)(OCC)OCC)c(=O)n(CC(O)CP2(=O)Oc3ccccc3-c3ccccc32)c1=O)(OCC)OCC,P-C,pc_pn,SoftVote_local,raw,1200.0,331.68516918744825,0.5512756535975075,Main application domain: DOPO P-C/P-N prediction; use as trend-level BDE feature.,Only one suitable model prediction is available.,,331.68516918744825,0.5512756535975075,SoftVote_local,raw,1200.0,331.68516918744825,0.5512756535975075,pc_pn,SoftVote_local,raw,1200.0,Main application domain: DOPO P-C/P-N prediction; use as trend-level BDE feature.,Only one suitable model prediction is available.,,331.68516918744825,0.5512756535975075,331.68516918744825,1,predicted_by_BDE.py,0
DOPO_EP_0144,TDA,,DDS,DOPO-based (reactive),1,1,P-N-Si,100.00%,0.00%,CCO[Si](OCC)(OCC)CCCNCC(O)CN1C(N(C(N(C1=O)CC(CP2(C3=C(C4=C(O2)C=CC=C4)C=CC=C3)=O)O)=O)CC(O)CNCCC[Si](OCC)(OCC)OCC)=O,,NC1=CC=C(C=C1)S(=O)(=O)C1=CC=C(N)C=C1,20.0,0.84,1.899,0.0,0.0,1.523,2.26109,0.0,0.0,1.813521,1,1,0,0,1,1,1,0,0,0,0,180.0,3.0,31.9,22.5,9.399999999999999,3.0,V-0,3,3.0,50.0,,,,,,,,,,,,,70.2,59.06,11.14,,,,,,P_C,https://doi.org/10.1021/acsomega.1c00076,CCO[Si](CCCNCC(O)Cn1c(=O)n(CC(O)CNCCC[Si](OCC)(OCC)OCC)c(=O)n(CC(O)CP2(=O)Oc3ccccc3-c3ccccc32)c1=O)(OCC)OCC,P-C,pc_pn,SoftVote_local,raw,1200.0,331.68516918744825,0.5512756535974906,Main application domain: DOPO P-C/P-N prediction; use as trend-level BDE feature.,Only one suitable model prediction is available.,,331.68516918744825,0.5512756535974906,SoftVote_local,raw,1200.0,331.68516918744825,0.5512756535974906,pc_pn,SoftVote_local,raw,1200.0,Main application domain: DOPO P-C/P-N prediction; use as trend-level BDE feature.,Only one suitable model prediction is available.,,331.68516918744825,0.5512756535974906,331.68516918744825,1,predicted_by_BDE.py,0
DOPO_EP_0145,TDA,,DDS,DOPO-based (reactive),1,1,P-N-Si,100.00%,0.00%,CCO[Si](OCC)(OCC)CCCNCC(O)CN1C(N(C(N(C1=O)CC(CP2(C3=C(C4=C(O2)C=CC=C4)C=CC=C3)=O)O)=O)CC(O)CNCCC[Si](OCC)(OCC)OCC)=O,,NC1=CC=C(C=C1)S(=O)(=O)C1=CC=C(N)C=C1,25.0,1.05,2.374,0.0,0.0,1.904,2.26109,0.0,0.0,1.813521,1,1,0,0,1,1,1,0,0,0,0,180.0,3.0,33.4,22.5,10.899999999999999,3.0,V-0,3,3.0,50.0,591.0,676.0,-85.0,53.58,75.36,-21.78,169.0,178.0,-9.0,,,,70.41,59.06,11.349999999999994,,,,,,P_C,https://doi.org/10.1021/acsomega.1c00076,CCO[Si](CCCNCC(O)Cn1c(=O)n(CC(O)CNCCC[Si](OCC)(OCC)OCC)c(=O)n(CC(O)CP2(=O)Oc3ccccc3-c3ccccc32)c1=O)(OCC)OCC,P-C,pc_pn,SoftVote_local,raw,1200.0,331.6851691874482,0.5512756535975244,Main application domain: DOPO P-C/P-N prediction; use as trend-level BDE feature.,Only one suitable model prediction is available.,,331.6851691874482,0.5512756535975244,SoftVote_local,raw,1200.0,331.6851691874482,0.5512756535975244,pc_pn,SoftVote_local,raw,1200.0,Main application domain: DOPO P-C/P-N prediction; use as trend-level BDE feature.,Only one suitable model prediction is available.,,331.6851691874482,0.5512756535975244,331.6851691874482,1,predicted_by_BDE.py,0
DOPO_EP_0146,DTB,,DDS,DOPO-based (additive),0,0,Neat EP,100.00%,0.00%,CCC(O)CN1C(N(C(N(C1=O)CC(O)CP2(C3=C(C4=C(O2)C=CC=C4)C=CC=C3)=O)=O)CC(O)COB(OC)O)=O,,NC1=CC=C(C=C1)S(=O)(=O)C1=CC=C(N)C=C1,0.0,0.0,0.0,0.0,0.0,0.0,1.356654,0.0,0.349067,0.0,1,1,0,1,0,1,1,0,0,0,0,180.0,3.0,22.5,22.5,0.0,3.0,NR,0,3.0,50.0,1208.0,1208.0,0.0,81.6,81.6,0.0,,,,17.3,17.3,0.0,,,,,,,,,,https://doi.org/10.1016/j.polymdegradstab.2016.09.023,,,,,,,,,,,,,,,,,,,,,,,,,,,,,0,missing,1
DOPO_EP_0147,DTB,,DDS,DOPO-based (additive),0,1,P-N-B,100.00%,0.00%,CCC(O)CN1C(N(C(N(C1=O)CC(O)CP2(C3=C(C4=C(O2)C=CC=C4)C=CC=C3)=O)=O)CC(O)COB(OC)O)=O,,NC1=CC=C(C=C1)S(=O)(=O)C1=CC=C(N)C=C1,7.0,0.38,0.516,0.0,0.133,0.0,1.356654,0.0,0.349067,0.0,1,1,0,1,0,1,1,0,0,0,0,180.0,3.0,31.5,22.5,9.0,3.0,NR,0,3.0,50.0,556.0,1208.0,-652.0,61.4,81.6,-20.199999999999996,,,,25.1,17.3,7.800000000000001,,,,,,,,,P_C,https://doi.org/10.1016/j.polymdegradstab.2016.09.023,CCC(O)Cn1c(=O)n(CC(O)COB(O)OC)c(=O)n(CC(O)CP2(=O)Oc3ccccc3-c3ccccc32)c1=O,P-C,pc_pn,SoftVote_local,raw,1200.0,347.90445874498545,1.0796938967299807,Main application domain: DOPO P-C/P-N prediction; use as trend-level BDE feature.,Only one suitable model prediction is available.,,347.90445874498545,1.0796938967299807,SoftVote_local,raw,1200.0,347.90445874498545,1.0796938967299807,pc_pn,SoftVote_local,raw,1200.0,Main application domain: DOPO P-C/P-N prediction; use as trend-level BDE feature.,Only one suitable model prediction is available.,,347.90445874498545,1.0796938967299807,347.90445874498545,1,predicted_by_BDE.py,0
DOPO_EP_0148,DTB,,DDS,DOPO-based (additive),0,1,P-N-B,100.00%,0.00%,CCC(O)CN1C(N(C(N(C1=O)CC(O)CP2(C3=C(C4=C(O2)C=CC=C4)C=CC=C3)=O)=O)CC(O)COB(OC)O)=O,,NC1=CC=C(C=C1)S(=O)(=O)C1=CC=C(N)C=C1,10.0,0.54,0.733,0.0,0.188,0.0,1.356654,0.0,0.349067,0.0,1,1,0,1,0,1,1,0,0,0,0,180.0,3.0,33.2,22.5,10.700000000000003,3.0,V-1,2,3.0,50.0,453.0,1208.0,-755.0,58.7,81.6,-22.89999999999999,,,,26.1,17.3,8.8,,,,,,,,,P_C,https://doi.org/10.1016/j.polymdegradstab.2016.09.023,CCC(O)Cn1c(=O)n(CC(O)COB(O)OC)c(=O)n(CC(O)CP2(=O)Oc3ccccc3-c3ccccc32)c1=O,P-C,pc_pn,SoftVote_local,raw,1200.0,347.90445874498545,1.0796938967299998,Main application domain: DOPO P-C/P-N prediction; use as trend-level BDE feature.,Only one suitable model prediction is available.,,347.90445874498545,1.0796938967299998,SoftVote_local,raw,1200.0,347.90445874498545,1.0796938967299998,pc_pn,SoftVote_local,raw,1200.0,Main application domain: DOPO P-C/P-N prediction; use as trend-level BDE feature.,Only one suitable model prediction is available.,,347.90445874498545,1.0796938967299998,347.90445874498545,1,predicted_by_BDE.py,0
DOPO_EP_0149,DTB,,DDS,DOPO-based (additive),0,1,P-N-B,100.00%,0.00%,CCC(O)CN1C(N(C(N(C1=O)CC(O)CP2(C3=C(C4=C(O2)C=CC=C4)C=CC=C3)=O)=O)CC(O)COB(OC)O)=O,,NC1=CC=C(C=C1)S(=O)(=O)C1=CC=C(N)C=C1,15.0,0.81,1.099,0.0,0.283,0.0,1.356654,0.0,0.349067,0.0,1,1,0,1,0,1,1,0,0,0,0,180.0,3.0,35.6,22.5,13.100000000000001,3.0,V-0,3,3.0,50.0,425.0,1208.0,-783.0,54.7,81.6,-26.89999999999999,,,,28.7,17.3,11.399999999999999,,,,,,,,,P_C,https://doi.org/10.1016/j.polymdegradstab.2016.09.023,CCC(O)Cn1c(=O)n(CC(O)COB(O)OC)c(=O)n(CC(O)CP2(=O)Oc3ccccc3-c3ccccc32)c1=O,P-C,pc_pn,SoftVote_local,raw,1200.0,347.90445874498545,1.0796938967299998,Main application domain: DOPO P-C/P-N prediction; use as trend-level BDE feature.,Only one suitable model prediction is available.,,347.90445874498545,1.0796938967299998,SoftVote_local,raw,1200.0,347.90445874498545,1.0796938967299998,pc_pn,SoftVote_local,raw,1200.0,Main application domain: DOPO P-C/P-N prediction; use as trend-level BDE feature.,Only one suitable model prediction is available.,,347.90445874498545,1.0796938967299998,347.90445874498545,1,predicted_by_BDE.py,0
DOPO_EP_0150,DTB,,DDS,DOPO-based (additive),0,1,P-N-B,100.00%,0.00%,CCC(O)CN1C(N(C(N(C1=O)CC(O)CP2(C3=C(C4=C(O2)C=CC=C4)C=CC=C3)=O)=O)CC(O)COB(OC)O)=O,,NC1=CC=C(C=C1)S(=O)(=O)C1=CC=C(N)C=C1,20.0,1.08,1.465,0.0,0.377,0.0,1.356654,0.0,0.349067,0.0,1,1,0,1,0,1,1,0,0,0,0,180.0,3.0,35.2,22.5,12.700000000000003,3.0,V-0,3,3.0,50.0,461.0,1208.0,-747.0,58.4,81.6,-23.199999999999996,,,,29.9,17.3,12.599999999999998,,,,,,,,,P_C,https://doi.org/10.1016/j.polymdegradstab.2016.09.023,CCC(O)Cn1c(=O)n(CC(O)COB(O)OC)c(=O)n(CC(O)CP2(=O)Oc3ccccc3-c3ccccc32)c1=O,P-C,pc_pn,SoftVote_local,raw,1200.0,347.90445874498545,1.0796938967300045,Main application domain: DOPO P-C/P-N prediction; use as trend-level BDE feature.,Only one suitable model prediction is available.,,347.90445874498545,1.0796938967300045,SoftVote_local,raw,1200.0,347.90445874498545,1.0796938967300045,pc_pn,SoftVote_local,raw,1200.0,Main application domain: DOPO P-C/P-N prediction; use as trend-level BDE feature.,Only one suitable model prediction is available.,,347.90445874498545,1.0796938967300045,347.90445874498545,1,predicted_by_BDE.py,0
DOPO_EP_0151,TMD,,MeTHPA,DOPO-based (reactive),1,0,Neat EP,100.00%,0.00%,O=P(C(C(O)=O)CC(OCCN1C(N(C(N(C1=O)CCOC(CC(P2(C3=C(C4=C(O2)C=CC=C4)C=CC=C3)=O)C(O)=O)=O)=O)CCOC(CC(P5(C6=C(C7=C(O5)C=CC=C7)C=CC=C6)=O)C(O)=O)=O)=O)=O)(C8=C9C=CC=C8)OC%10=C9C=CC=C%10,,CC1C=CC2C(C(OC2=O)=O)C1,0.0,0.0,0.0,0.0,0.0,0.0,0.452218,0.0,0.0,0.0,1,1,0,0,0,0,0,0,0,0,0,200.0,3.0,20.1,20.1,0.0,3.0,NR,0,3.0,50.0,1149.8,1149.8,0.0,86.3,86.3,0.0,138.0,138.0,0.0,,,,52.1,52.1,0.0,100.8,100.8,0.0,,,,https://doi.org/10.1016/j.cej.2019.121916,,,,,,,,,,,,,,,,,,,,,,,,,,,,,0,missing,1
DOPO_EP_0152,TMD,,MeTHPA,DOPO-based (reactive),1,1,P-N,100.00%,0.00%,O=P(C(C(O)=O)CC(OCCN1C(N(C(N(C1=O)CCOC(CC(P2(C3=C(C4=C(O2)C=CC=C4)C=CC=C3)=O)C(O)=O)=O)=O)CCOC(CC(P5(C6=C(C7=C(O5)C=CC=C7)C=CC=C6)=O)C(O)=O)=O)=O)=O)(C8=C9C=CC=C8)OC%10=C9C=CC=C%10,,CC1C=CC2C(C(OC2=O)=O)C1,6.5,0.5,0.226,0.0,0.0,0.0,0.452218,0.0,0.0,0.0,1,1,0,0,0,0,0,0,0,0,0,200.0,3.0,25.0,20.1,4.899999999999999,3.0,NR,0,3.0,50.0,865.1,1149.8,-284.69999999999993,76.5,86.3,-9.799999999999997,135.0,138.0,-3.0,,,,58.2,52.1,6.100000000000001,108.5,100.8,7.700000000000003,,,P_C,https://doi.org/10.1016/j.cej.2019.121916,O=C(CC(C(=O)O)P1(=O)Oc2ccccc2-c2ccccc21)OCCn1c(=O)n(CCOC(=O)CC(C(=O)O)P2(=O)Oc3ccccc3-c3ccccc32)c(=O)n(CCOC(=O)CC(C(=O)O)P2(=O)Oc3ccccc3-c3ccccc32)c1=O,P-C,pc_pn,SoftVote_local,raw,1200.0,299.4560191278388,1.2251055599851872,Main application domain: DOPO P-C/P-N prediction; use as trend-level BDE feature.,Only one suitable model prediction is available.,,299.4560191278388,1.2251055599851872,SoftVote_local,raw,1200.0,299.4560191278388,1.2251055599851872,pc_pn,SoftVote_local,raw,1200.0,Main application domain: DOPO P-C/P-N prediction; use as trend-level BDE feature.,Only one suitable model prediction is available.,,299.4560191278388,1.2251055599851872,299.4560191278388,1,predicted_by_BDE.py,0
DOPO_EP_0153,TMD,,MeTHPA,DOPO-based (reactive),1,1,P-N,100.00%,0.00%,O=P(C(C(O)=O)CC(OCCN1C(N(C(N(C1=O)CCOC(CC(P2(C3=C(C4=C(O2)C=CC=C4)C=CC=C3)=O)C(O)=O)=O)=O)CCOC(CC(P5(C6=C(C7=C(O5)C=CC=C7)C=CC=C6)=O)C(O)=O)=O)=O)=O)(C8=C9C=CC=C8)OC%10=C9C=CC=C%10,,CC1C=CC2C(C(OC2=O)=O)C1,13.0,1.0,0.452,0.0,0.0,0.0,0.452218,0.0,0.0,0.0,1,1,0,0,0,0,0,0,0,0,0,200.0,3.0,28.3,20.1,8.2,3.0,V-1,2,3.0,50.0,603.4,1149.8,-546.4,67.6,86.3,-18.700000000000003,133.0,138.0,-5.0,,,,63.8,52.1,11.699999999999996,115.4,100.8,14.600000000000009,,,P_C,https://doi.org/10.1016/j.cej.2019.121916,O=C(CC(C(=O)O)P1(=O)Oc2ccccc2-c2ccccc21)OCCn1c(=O)n(CCOC(=O)CC(C(=O)O)P2(=O)Oc3ccccc3-c3ccccc32)c(=O)n(CCOC(=O)CC(C(=O)O)P2(=O)Oc3ccccc3-c3ccccc32)c1=O,P-C,pc_pn,SoftVote_local,raw,1200.0,299.4560191278388,1.2251055599851872,Main application domain: DOPO P-C/P-N prediction; use as trend-level BDE feature.,Only one suitable model prediction is available.,,299.4560191278388,1.2251055599851872,SoftVote_local,raw,1200.0,299.4560191278388,1.2251055599851872,pc_pn,SoftVote_local,raw,1200.0,Main application domain: DOPO P-C/P-N prediction; use as trend-level BDE feature.,Only one suitable model prediction is available.,,299.4560191278388,1.2251055599851872,299.4560191278388,1,predicted_by_BDE.py,0
DOPO_EP_0154,TMD,,MeTHPA,DOPO-based (reactive),1,1,P-N,100.00%,0.00%,O=P(C(C(O)=O)CC(OCCN1C(N(C(N(C1=O)CCOC(CC(P2(C3=C(C4=C(O2)C=CC=C4)C=CC=C3)=O)C(O)=O)=O)=O)CCOC(CC(P5(C6=C(C7=C(O5)C=CC=C7)C=CC=C6)=O)C(O)=O)=O)=O)=O)(C8=C9C=CC=C8)OC%10=C9C=CC=C%10,,CC1C=CC2C(C(OC2=O)=O)C1,19.5,1.5,0.678,0.0,0.0,0.0,0.452218,0.0,0.0,0.0,1,1,0,0,0,0,0,0,0,0,0,200.0,3.0,30.7,20.1,10.599999999999998,3.0,V-1,2,3.0,50.0,519.5,1149.8,-630.3,59.2,86.3,-27.099999999999994,131.0,138.0,-7.0,,,,60.5,52.1,8.399999999999999,116.3,100.8,15.5,,,P_C,https://doi.org/10.1016/j.cej.2019.121916,O=C(CC(C(=O)O)P1(=O)Oc2ccccc2-c2ccccc21)OCCn1c(=O)n(CCOC(=O)CC(C(=O)O)P2(=O)Oc3ccccc3-c3ccccc32)c(=O)n(CCOC(=O)CC(C(=O)O)P2(=O)Oc3ccccc3-c3ccccc32)c1=O,P-C,pc_pn,SoftVote_local,raw,1200.0,299.4560191278388,1.2251055599852214,Main application domain: DOPO P-C/P-N prediction; use as trend-level BDE feature.,Only one suitable model prediction is available.,,299.4560191278388,1.2251055599852214,SoftVote_local,raw,1200.0,299.4560191278388,1.2251055599852214,pc_pn,SoftVote_local,raw,1200.0,Main application domain: DOPO P-C/P-N prediction; use as trend-level BDE feature.,Only one suitable model prediction is available.,,299.4560191278388,1.2251055599852214,299.4560191278388,1,predicted_by_BDE.py,0
DOPO_EP_0155,TMD,,MeTHPA,DOPO-based (reactive),1,1,P-N,100.00%,0.00%,O=P(C(C(O)=O)CC(OCCN1C(N(C(N(C1=O)CCOC(CC(P2(C3=C(C4=C(O2)C=CC=C4)C=CC=C3)=O)C(O)=O)=O)=O)CCOC(CC(P5(C6=C(C7=C(O5)C=CC=C7)C=CC=C6)=O)C(O)=O)=O)=O)=O)(C8=C9C=CC=C8)OC%10=C9C=CC=C%10,,CC1C=CC2C(C(OC2=O)=O)C1,26.0,2.0,0.904,0.0,0.0,0.0,0.452218,0.0,0.0,0.0,1,1,0,0,0,0,0,0,0,0,0,200.0,3.0,32.8,20.1,12.699999999999996,3.0,V-0,3,3.0,50.0,467.7,1149.8,-682.0999999999999,59.1,86.3,-27.199999999999996,130.0,138.0,-8.0,,,,53.5,52.1,1.3999999999999986,111.4,100.8,10.600000000000009,,,P_C,https://doi.org/10.1016/j.cej.2019.121916,O=C(CC(C(=O)O)P1(=O)Oc2ccccc2-c2ccccc21)OCCn1c(=O)n(CCOC(=O)CC(C(=O)O)P2(=O)Oc3ccccc3-c3ccccc32)c(=O)n(CCOC(=O)CC(C(=O)O)P2(=O)Oc3ccccc3-c3ccccc32)c1=O,P-C,pc_pn,SoftVote_local,raw,1200.0,299.4560191278388,1.22510555998524,Main application domain: DOPO P-C/P-N prediction; use as trend-level BDE feature.,Only one suitable model prediction is available.,,299.4560191278388,1.22510555998524,SoftVote_local,raw,1200.0,299.4560191278388,1.22510555998524,pc_pn,SoftVote_local,raw,1200.0,Main application domain: DOPO P-C/P-N prediction; use as trend-level BDE feature.,Only one suitable model prediction is available.,,299.4560191278388,1.22510555998524,299.4560191278388,1,predicted_by_BDE.py,0
DOPO_EP_0156,Trif-D,,DDM,DOPO-based (Co-curing),2,0,Neat EP,100.00%,0.00%,COC1=C(OC2=NC(OC3=C(OC)C=C(C(P4(C5=C(C6=C(O4)C=CC=C6)C=CC=C5)=O)O)C=C3)=NC(OC7=C(OC)C=C(C(P8(C9=C(C%10=C(O8)C=CC=C%10)C=CC=C9)=O)O)C=C7)=N2)C=CC(C(P%11(C%12=C(C%13=C(O%11)C=CC=C%13)C=CC=C%12)=O)O)=C1,,NC1=CC=C(CC2=CC=C(N)C=C2)C=C1,0.0,0.0,0.0,0.0,0.0,0.0,0.452218,0.0,0.0,0.0,1,1,0,0,0,1,0,0,0,0,0,180.0,3.2,23.5,23.5,0.0,3.0,NR,0,5.0,,962.0,962.0,0.0,152.0,152.0,0.0,162.2,162.2,0.0,14.8,14.8,0.0,72.4,72.4,0.0,108.3,108.3,0.0,,,,https://doi.org/10.1016/j.polymdegradstab.2020.109293,,,,,,,,,,,,,,,,,,,,,,,,,,,,,0,missing,1
DOPO_EP_0157,Trif-D,,DDM,DOPO-based (Co-curing),2,1,P-N,100.00%,0.00%,COC1=C(OC2=NC(OC3=C(OC)C=C(C(P4(C5=C(C6=C(O4)C=CC=C6)C=CC=C5)=O)O)C=C3)=NC(OC7=C(OC)C=C(C(P8(C9=C(C%10=C(O8)C=CC=C%10)C=CC=C9)=O)O)C=C7)=N2)C=CC(C(P%11(C%12=C(C%13=C(O%11)C=CC=C%13)C=CC=C%12)=O)O)=C1,,NC1=CC=C(CC2=CC=C(N)C=C2)C=C1,2.5,0.2,0.09,0.0,0.0,0.0,0.452218,0.0,0.0,0.0,1,1,0,0,0,1,0,0,0,0,0,180.0,3.2,28.2,23.5,4.699999999999999,3.0,V-1,2,5.0,,528.0,962.0,-434.0,93.0,152.0,-59.0,,,,17.3,14.8,2.5,,,,,,,68.9,288.3,P_C,https://doi.org/10.1016/j.polymdegradstab.2020.109293,COc1cc(C(O)P2(=O)Oc3ccccc3-c3ccccc32)ccc1Oc1nc(Oc2ccc(C(O)P3(=O)Oc4ccccc4-c4ccccc43)cc2OC)nc(Oc2ccc(C(O)P3(=O)Oc4ccccc4-c4ccccc43)cc2OC)n1,P-C,pc_pn,SoftVote_local,raw,1200.0,288.1338416727268,0.5275623566361692,Main application domain: DOPO P-C/P-N prediction; use as trend-level BDE feature.,Only one suitable model prediction is available.,,288.1338416727268,0.5275623566361692,SoftVote_local,raw,1200.0,288.1338416727268,0.5275623566361692,pc_pn,SoftVote_local,raw,1200.0,Main application domain: DOPO P-C/P-N prediction; use as trend-level BDE feature.,Only one suitable model prediction is available.,,288.1338416727268,0.5275623566361692,288.3,1,measured_or_original,0
DOPO_EP_0158,Trif-D,,DDM,DOPO-based (Co-curing),2,1,P-N,100.00%,0.00%,COC1=C(OC2=NC(OC3=C(OC)C=C(C(P4(C5=C(C6=C(O4)C=CC=C6)C=CC=C5)=O)O)C=C3)=NC(OC7=C(OC)C=C(C(P8(C9=C(C%10=C(O8)C=CC=C%10)C=CC=C9)=O)O)C=C7)=N2)C=CC(C(P%11(C%12=C(C%13=C(O%11)C=CC=C%13)C=CC=C%12)=O)O)=C1,,NC1=CC=C(CC2=CC=C(N)C=C2)C=C1,5.0,0.39,0.176,0.0,0.0,0.0,0.452218,0.0,0.0,0.0,1,1,0,0,0,1,0,0,0,0,0,180.0,3.2,33.1,23.5,9.600000000000001,3.0,V-0,3,5.0,,324.0,962.0,-638.0,55.0,152.0,-97.0,158.3,162.2,-3.8999999999999773,19.7,14.8,4.899999999999999,69.1,72.4,-3.3000000000000114,103.6,108.3,-4.700000000000003,68.9,288.3,P_C,https://doi.org/10.1016/j.polymdegradstab.2020.109293,COc1cc(C(O)P2(=O)Oc3ccccc3-c3ccccc32)ccc1Oc1nc(Oc2ccc(C(O)P3(=O)Oc4ccccc4-c4ccccc43)cc2OC)nc(Oc2ccc(C(O)P3(=O)Oc4ccccc4-c4ccccc43)cc2OC)n1,P-C,pc_pn,SoftVote_local,raw,1200.0,288.1338416727268,0.5275623566361692,Main application domain: DOPO P-C/P-N prediction; use as trend-level BDE feature.,Only one suitable model prediction is available.,,288.1338416727268,0.5275623566361692,SoftVote_local,raw,1200.0,288.1338416727268,0.5275623566361692,pc_pn,SoftVote_local,raw,1200.0,Main application domain: DOPO P-C/P-N prediction; use as trend-level BDE feature.,Only one suitable model prediction is available.,,288.1338416727268,0.5275623566361692,288.3,1,measured_or_original,0
DOPO_EP_0159,DOPO,,DDM,DOPO-based (Co-curing),2,0,P-only,100.00%,0.00%,O=P(C1=CC=CC=C21)OC3=C2C=CC=C3,,NC1=CC=C(CC2=CC=C(N)C=C2)C=C1,5.0,0.57,0.0,0.0,0.0,0.0,0.0,0.0,0.0,0.0,1,0,0,0,0,1,0,0,0,0,0,180.0,3.2,30.8,23.5,7.300000000000001,3.0,V-1,2,5.0,,,,,,,,,,,,,,,,,,,,84.9,355.2,P_H,https://doi.org/10.1016/j.polymdegradstab.2020.109293,O=[PH]1Oc2ccccc2-c2ccccc21,P-H,,,,,,,No suitable model was available for this bond type.,Only one suitable model prediction is available.,,346.3329719354766,1.350450716336097,SoftVote_local,raw,1200.0,,,,,,,No suitable model was available for this bond type.,Only one suitable model prediction is available.,,346.3329719354766,1.350450716336097,355.2,1,measured_or_original,1
DOPO_EP_0160,Trif-D,,DDM,DOPO-based (Co-curing),2,1,P-N,100.00%,0.00%,COC1=C(OC2=NC(OC3=C(OC)C=C(C(P4(C5=C(C6=C(O4)C=CC=C6)C=CC=C5)=O)O)C=C3)=NC(OC7=C(OC)C=C(C(P8(C9=C(C%10=C(O8)C=CC=C%10)C=CC=C9)=O)O)C=C7)=N2)C=CC(C(P%11(C%12=C(C%13=C(O%11)C=CC=C%13)C=CC=C%12)=O)O)=C1,,NC1=CC=C(CC2=CC=C(N)C=C2)C=C1,7.5,0.59,0.267,0.0,0.0,0.0,0.452218,0.0,0.0,0.0,1,1,0,0,0,1,0,0,0,0,0,180.0,3.2,34.6,23.5,11.100000000000001,3.0,V-0,3,5.0,,216.0,962.0,-746.0,39.0,152.0,-113.0,,,,21.1,14.8,6.300000000000001,,,,,,,68.9,288.3,P_C,https://doi.org/10.1016/j.polymdegradstab.2020.109293,COc1cc(C(O)P2(=O)Oc3ccccc3-c3ccccc32)ccc1Oc1nc(Oc2ccc(C(O)P3(=O)Oc4ccccc4-c4ccccc43)cc2OC)nc(Oc2ccc(C(O)P3(=O)Oc4ccccc4-c4ccccc43)cc2OC)n1,P-C,pc_pn,SoftVote_local,raw,1200.0,288.1338416727268,0.5275623566361692,Main application domain: DOPO P-C/P-N prediction; use as trend-level BDE feature.,Only one suitable model prediction is available.,,288.1338416727268,0.5275623566361692,SoftVote_local,raw,1200.0,288.1338416727268,0.5275623566361692,pc_pn,SoftVote_local,raw,1200.0,Main application domain: DOPO P-C/P-N prediction; use as trend-level BDE feature.,Only one suitable model prediction is available.,,288.1338416727268,0.5275623566361692,288.3,1,measured_or_original,0
DOPO_EP_0161,DDSi-1,,DDM,DOPO-based (reactive),1,0,Neat EP,100.00%,0.00%,OC(C=CC(C(C1=CC=C(C(CCCP2(C3=C(C=CC=C3)C4=C(C=CC=C4)O2)=O)=C1)O[Si](OC5=CC=C(C=C5CCCP6(C7=C(C=CC=C7)C8=C(C=CC=C8)O6)=O)C(C9=CC(CCCP%10(C%11=C(C=CC=C%11)C%12=C(C=CC=C%12)O%10)=O)=C(C=C9)O)(C)C)(C%13=CC=CC=C%13)C%14=CC=CC=C%14)(C)C)=C%15)=C%15CCCP%16(C%17=C(C=CC=C%17)C%18=C(C=CC=C%18)O%16)=O,,NC1=CC=C(CC2=CC=C(N)C=C2)C=C1,0.0,0.0,0.0,0.0,0.0,0.0,0.0,0.0,0.0,0.22669,1,0,0,0,1,1,0,0,0,0,0,170.0,3.2,26.4,26.4,0.0,3.2,NR,0,3.0,50.0,1420.0,1420.0,0.0,144.0,144.0,0.0,166.0,166.0,0.0,16.0,16.0,0.0,,,,,,,,,,https://doi.org/10.1016/j.compositesb.2019.107481,,,,,,,,,,,,,,,,,,,,,,,,,,,,,0,missing,1
DOPO_EP_0162,DDSi-1,,DDM,DOPO-based (reactive),1,1,P-Si,100.00%,0.00%,OC(C=CC(C(C1=CC=C(C(CCCP2(C3=C(C=CC=C3)C4=C(C=CC=C4)O2)=O)=C1)O[Si](OC5=CC=C(C=C5CCCP6(C7=C(C=CC=C7)C8=C(C=CC=C8)O6)=O)C(C9=CC(CCCP%10(C%11=C(C=CC=C%11)C%12=C(C=CC=C%12)O%10)=O)=C(C=C9)O)(C)C)(C%13=CC=CC=C%13)C%14=CC=CC=C%14)(C)C)=C%15)=C%15CCCP%16(C%17=C(C=CC=C%17)C%18=C(C=CC=C%18)O%16)=O,,NC1=CC=C(CC2=CC=C(N)C=C2)C=C1,4.0,0.3,0.0,0.0,0.0,0.07,0.0,0.0,0.0,0.22669,1,0,0,0,1,1,0,0,0,0,0,170.0,3.2,32.4,26.4,6.0,3.2,V-1,2,3.0,50.0,,,,,,,,,,,,,,,,,,,90.5,378.7,P_C,https://doi.org/10.1016/j.compositesb.2019.107481,CC(C)(c1ccc(O)c(CCCP2(=O)Oc3ccccc3-c3ccccc32)c1)c1ccc(O[Si](Oc2ccc(C(C)(C)c3ccc(O)c(CCCP4(=O)Oc5ccccc5-c5ccccc54)c3)cc2CCCP2(=O)Oc3ccccc3-c3ccccc32)(c2ccccc2)c2ccccc2)c(CCCP2(=O)Oc3ccccc3-c3ccccc32)c1,P-C,pc_pn,SoftVote_local,raw,1200.0,374.4601711942004,0.9687668233201956,Main application domain: DOPO P-C/P-N prediction; use as trend-level BDE feature.,Only one suitable model prediction is available.,,374.4601711942004,0.9687668233201956,SoftVote_local,raw,1200.0,374.4601711942004,0.9687668233201956,pc_pn,SoftVote_local,raw,1200.0,Main application domain: DOPO P-C/P-N prediction; use as trend-level BDE feature.,Only one suitable model prediction is available.,,374.4601711942004,0.9687668233201956,378.7,1,measured_or_original,0
