Repository: huangxueling027/DOPO-EP-ML

# Data

This directory contains the frozen machine-readable data release used by the manuscript workflow.

- `DOPO_EP_new.csv`: standardized DOPO-derived flame-retardant/epoxy records.
- `DOPO_EP_new_with_BDE.csv`: the same data release with auxiliary BDE-related fields.
- `external_validation/External_Validation_V4_ready.csv`: independent literature-based external-validation input retained under its historical filename for compatibility with the frozen code.

The main data release contains 599 standardized experimental records. Dataset integrity is checked against the SHA256 values stored in `PROJECT_RULES_LOCK.json`. Original publisher PDFs are not redistributed in this repository.

File: data/DOPO_EP_new_with_BDE.csv (part 5 of 15)
DOPO_EP_0163,TriDSi,,DDM,DOPO-based (reactive),1,1,P-Si,100.00%,0.00%,CC(C1=CC=C(O)C(CCCP2(C3=C(C4=C(O2)C=CC=C4)C=CC=C3)=O)=C1)(C5=CC=C(O[Si](OC6=CC=C(C(C)(C7=CC=C(O)C(CCCP8(C9=C(C%10=C(O8)C=CC=C%10)C=CC=C9)=O)=C7)C)C=C6CCCP%11(C%12=C(C%13=C(O%11)C=CC=C%13)C=CC=C%12)=O)(OC%14=CC=C(C(C)(C%15=CC=C(O)C(CCCP%16(C%17=C(C%18=C(O%16)C=CC=C%18)C=CC=C%17)=O)=C%15)C)C=C%14CCCP%19(C%20=C(C%21=C(O%19)C=CC=C%21)C=CC=C%20)=O)C%22=CC=CC=C%22)C(CCCP%23(C%24=C(C%25=C(O%23)C=CC=C%25)C=CC=C%24)=O)=C5)C,,NC1=CC=C(CC2=CC=C(N)C=C2)C=C1,4.0,0.32,0.0,0.0,0.0,0.05,0.0,0.0,0.0,0.151127,1,0,0,0,1,1,0,0,0,0,0,170.0,3.2,33.4,26.4,7.0,3.2,V-1,2,3.0,50.0,,,,,,,,,,,,,,,,,,,97.0,405.8,P_C,https://doi.org/10.1016/j.compositesb.2019.107481,CC(C)(c1ccc(O)c(CCCP2(=O)Oc3ccccc3-c3ccccc32)c1)c1ccc(O[Si](Oc2ccc(C(C)(C)c3ccc(O)c(CCCP4(=O)Oc5ccccc5-c5ccccc54)c3)cc2CCCP2(=O)Oc3ccccc3-c3ccccc32)(Oc2ccc(C(C)(C)c3ccc(O)c(CCCP4(=O)Oc5ccccc5-c5ccccc54)c3)cc2CCCP2(=O)Oc3ccccc3-c3ccccc32)c2ccccc2)c(CCCP2(=O)Oc3ccccc3-c3ccccc32)c1,P-C,pc_pn,SoftVote_local,raw,1200.0,394.0683853382499,0.5020835584414782,Main application domain: DOPO P-C/P-N prediction; use as trend-level BDE feature.,Only one suitable model prediction is available.,,394.0683853382499,0.5020835584414782,SoftVote_local,raw,1200.0,394.0683853382499,0.5020835584414782,pc_pn,SoftVote_local,raw,1200.0,Main application domain: DOPO P-C/P-N prediction; use as trend-level BDE feature.,Only one suitable model prediction is available.,,394.0683853382499,0.5020835584414782,405.8,1,measured_or_original,0
DOPO_EP_0164,TetraDSi,,DDM,DOPO-based (reactive),1,1,P-Si,100.00%,0.00%,CC(C1=CC=C(O)C(CCCP2(C3=C(C4=C(O2)C=CC=C4)C=CC=C3)=O)=C1)(C5=CC=C(O[Si](OC6=CC=C(C(C)(C7=CC=C(O)C(CCCP8(C9=C(C%10=C(O8)C=CC=C%10)C=CC=C9)=O)=C7)C)C=C6CCCP%11(C%12=C(C%13=C(O%11)C=CC=C%13)C=CC=C%12)=O)(OC(C(CCCP%14(C%15=C(C%16=C(O%14)C=CC=C%16)C=CC=C%15)=O)=C%17)=CC=C%17C(C)(C%18=CC=C(O)C(CCCP%19(C%20=C(C%21=C(O%19)C=CC=C%21)C=CC=C%20)=O)=C%18)C)OC%22=CC=C(C(C)(C%23=CC=C(O)C(CCCP%24(C%25=C(C%26=C(O%24)C=CC=C%26)C=CC=C%25)=O)=C%23)C)C=C%22CCCP%27(C%28=C(C%29=C(O%27)C=CC=C%29)C=CC=C%28)=O)C(CCCP%30(C%31=C(C%32=C(O%30)C=CC=C%32)C=CC=C%31)=O)=C5)C,,NC1=CC=C(CC2=CC=C(N)C=C2)C=C1,4.0,0.33,0.0,0.0,0.0,0.04,0.0,0.0,0.0,0.113345,1,0,0,0,1,1,0,0,0,0,0,170.0,3.2,34.6,26.4,8.200000000000003,3.2,V-1,2,3.0,50.0,,,,,,,,,,,,,,,,,,,,,P_C,https://doi.org/10.1016/j.compositesb.2019.107481,CC(C)(c1ccc(O)c(CCCP2(=O)Oc3ccccc3-c3ccccc32)c1)c1ccc(O[Si](Oc2ccc(C(C)(C)c3ccc(O)c(CCCP4(=O)Oc5ccccc5-c5ccccc54)c3)cc2CCCP2(=O)Oc3ccccc3-c3ccccc32)(Oc2ccc(C(C)(C)c3ccc(O)c(CCCP4(=O)Oc5ccccc5-c5ccccc54)c3)cc2CCCP2(=O)Oc3ccccc3-c3ccccc32)Oc2ccc(C(C)(C)c3ccc(O)c(CCCP4(=O)Oc5ccccc5-c5ccccc54)c3)cc2CCCP2(=O)Oc3ccccc3-c3ccccc32)c(CCCP2(=O)Oc3ccccc3-c3ccccc32)c1,P-C,pc_pn,SoftVote_local,raw,1200.0,376.63025267761753,0.8047328640418,Main application domain: DOPO P-C/P-N prediction; use as trend-level BDE feature.,Only one suitable model prediction is available.,,376.63025267761753,0.8047328640418,SoftVote_local,raw,1200.0,376.63025267761753,0.8047328640418,pc_pn,SoftVote_local,raw,1200.0,Main application domain: DOPO P-C/P-N prediction; use as trend-level BDE feature.,Only one suitable model prediction is available.,,376.63025267761753,0.8047328640418,376.63025267761753,1,predicted_by_BDE.py,0
DOPO_EP_0165,DDSi-1,,DDM,DOPO-based (reactive),1,1,P-Si,100.00%,0.00%,OC(C=CC(C(C1=CC=C(C(CCCP2(C3=C(C=CC=C3)C4=C(C=CC=C4)O2)=O)=C1)O[Si](OC5=CC=C(C=C5CCCP6(C7=C(C=CC=C7)C8=C(C=CC=C8)O6)=O)C(C9=CC(CCCP%10(C%11=C(C=CC=C%11)C%12=C(C=CC=C%12)O%10)=O)=C(C=C9)O)(C)C)(C%13=CC=CC=C%13)C%14=CC=CC=C%14)(C)C)=C%15)=C%15CCCP%16(C%17=C(C=CC=C%17)C%18=C(C=CC=C%18)O%16)=O,,NC1=CC=C(CC2=CC=C(N)C=C2)C=C1,6.0,0.45,0.0,0.0,0.0,0.1,0.0,0.0,0.0,0.22669,1,0,0,0,1,1,0,0,0,0,0,170.0,3.2,34.1,26.4,7.700000000000003,3.2,V-1,2,3.0,50.0,907.0,1420.0,-513.0,101.0,144.0,-43.0,167.0,166.0,1.0,19.3,16.0,3.3000000000000007,,,,,,,90.5,378.7,P_C,https://doi.org/10.1016/j.compositesb.2019.107481,CC(C)(c1ccc(O)c(CCCP2(=O)Oc3ccccc3-c3ccccc32)c1)c1ccc(O[Si](Oc2ccc(C(C)(C)c3ccc(O)c(CCCP4(=O)Oc5ccccc5-c5ccccc54)c3)cc2CCCP2(=O)Oc3ccccc3-c3ccccc32)(c2ccccc2)c2ccccc2)c(CCCP2(=O)Oc3ccccc3-c3ccccc32)c1,P-C,pc_pn,SoftVote_local,raw,1200.0,374.4601711942004,0.9687668233202028,Main application domain: DOPO P-C/P-N prediction; use as trend-level BDE feature.,Only one suitable model prediction is available.,,374.4601711942004,0.9687668233202028,SoftVote_local,raw,1200.0,374.4601711942004,0.9687668233202028,pc_pn,SoftVote_local,raw,1200.0,Main application domain: DOPO P-C/P-N prediction; use as trend-level BDE feature.,Only one suitable model prediction is available.,,374.4601711942004,0.9687668233202028,378.7,1,measured_or_original,0
DOPO_EP_0166,TriDSi,,DDM,DOPO-based (reactive),1,1,P-Si,100.00%,0.00%,CC(C1=CC=C(O)C(CCCP2(C3=C(C4=C(O2)C=CC=C4)C=CC=C3)=O)=C1)(C5=CC=C(O[Si](OC6=CC=C(C(C)(C7=CC=C(O)C(CCCP8(C9=C(C%10=C(O8)C=CC=C%10)C=CC=C9)=O)=C7)C)C=C6CCCP%11(C%12=C(C%13=C(O%11)C=CC=C%13)C=CC=C%12)=O)(OC%14=CC=C(C(C)(C%15=CC=C(O)C(CCCP%16(C%17=C(C%18=C(O%16)C=CC=C%18)C=CC=C%17)=O)=C%15)C)C=C%14CCCP%19(C%20=C(C%21=C(O%19)C=CC=C%21)C=CC=C%20)=O)C%22=CC=CC=C%22)C(CCCP%23(C%24=C(C%25=C(O%23)C=CC=C%25)C=CC=C%24)=O)=C5)C,,NC1=CC=C(CC2=CC=C(N)C=C2)C=C1,6.0,0.48,0.0,0.0,0.0,0.07,0.0,0.0,0.0,0.151127,1,0,0,0,1,1,0,0,0,0,0,170.0,3.2,35.2,26.4,8.800000000000004,3.2,V-0,3,3.0,50.0,810.0,1420.0,-610.0,90.0,144.0,-54.0,167.0,166.0,1.0,20.2,16.0,4.199999999999999,,,,,,,97.0,405.8,P_C,https://doi.org/10.1016/j.compositesb.2019.107481,CC(C)(c1ccc(O)c(CCCP2(=O)Oc3ccccc3-c3ccccc32)c1)c1ccc(O[Si](Oc2ccc(C(C)(C)c3ccc(O)c(CCCP4(=O)Oc5ccccc5-c5ccccc54)c3)cc2CCCP2(=O)Oc3ccccc3-c3ccccc32)(Oc2ccc(C(C)(C)c3ccc(O)c(CCCP4(=O)Oc5ccccc5-c5ccccc54)c3)cc2CCCP2(=O)Oc3ccccc3-c3ccccc32)c2ccccc2)c(CCCP2(=O)Oc3ccccc3-c3ccccc32)c1,P-C,pc_pn,SoftVote_local,raw,1200.0,394.06838533825,0.5020835584414941,Main application domain: DOPO P-C/P-N prediction; use as trend-level BDE feature.,Only one suitable model prediction is available.,,394.06838533825,0.5020835584414941,SoftVote_local,raw,1200.0,394.06838533825,0.5020835584414941,pc_pn,SoftVote_local,raw,1200.0,Main application domain: DOPO P-C/P-N prediction; use as trend-level BDE feature.,Only one suitable model prediction is available.,,394.06838533825,0.5020835584414941,405.8,1,measured_or_original,0
DOPO_EP_0167,TetraDSi,,DDM,DOPO-based (reactive),1,1,P-Si,100.00%,0.00%,CC(C1=CC=C(O)C(CCCP2(C3=C(C4=C(O2)C=CC=C4)C=CC=C3)=O)=C1)(C5=CC=C(O[Si](OC6=CC=C(C(C)(C7=CC=C(O)C(CCCP8(C9=C(C%10=C(O8)C=CC=C%10)C=CC=C9)=O)=C7)C)C=C6CCCP%11(C%12=C(C%13=C(O%11)C=CC=C%13)C=CC=C%12)=O)(OC(C(CCCP%14(C%15=C(C%16=C(O%14)C=CC=C%16)C=CC=C%15)=O)=C%17)=CC=C%17C(C)(C%18=CC=C(O)C(CCCP%19(C%20=C(C%21=C(O%19)C=CC=C%21)C=CC=C%20)=O)=C%18)C)OC%22=CC=C(C(C)(C%23=CC=C(O)C(CCCP%24(C%25=C(C%26=C(O%24)C=CC=C%26)C=CC=C%25)=O)=C%23)C)C=C%22CCCP%27(C%28=C(C%29=C(O%27)C=CC=C%29)C=CC=C%28)=O)C(CCCP%30(C%31=C(C%32=C(O%30)C=CC=C%32)C=CC=C%31)=O)=C5)C,,NC1=CC=C(CC2=CC=C(N)C=C2)C=C1,6.0,0.5,0.0,0.0,0.0,0.057,0.0,0.0,0.0,0.113345,1,0,0,0,1,1,0,0,0,0,0,170.0,3.2,36.0,26.4,9.600000000000001,3.2,V-0,3,3.0,50.0,776.0,1420.0,-644.0,83.0,144.0,-61.0,168.0,166.0,2.0,20.1,16.0,4.100000000000001,,,,,,,,,P_C,https://doi.org/10.1016/j.compositesb.2019.107481,CC(C)(c1ccc(O)c(CCCP2(=O)Oc3ccccc3-c3ccccc32)c1)c1ccc(O[Si](Oc2ccc(C(C)(C)c3ccc(O)c(CCCP4(=O)Oc5ccccc5-c5ccccc54)c3)cc2CCCP2(=O)Oc3ccccc3-c3ccccc32)(Oc2ccc(C(C)(C)c3ccc(O)c(CCCP4(=O)Oc5ccccc5-c5ccccc54)c3)cc2CCCP2(=O)Oc3ccccc3-c3ccccc32)Oc2ccc(C(C)(C)c3ccc(O)c(CCCP4(=O)Oc5ccccc5-c5ccccc54)c3)cc2CCCP2(=O)Oc3ccccc3-c3ccccc32)c(CCCP2(=O)Oc3ccccc3-c3ccccc32)c1,P-C,pc_pn,SoftVote_local,raw,1200.0,376.63025267761753,0.8047328640418,Main application domain: DOPO P-C/P-N prediction; use as trend-level BDE feature.,Only one suitable model prediction is available.,,376.63025267761753,0.8047328640418,SoftVote_local,raw,1200.0,376.63025267761753,0.8047328640418,pc_pn,SoftVote_local,raw,1200.0,Main application domain: DOPO P-C/P-N prediction; use as trend-level BDE feature.,Only one suitable model prediction is available.,,376.63025267761753,0.8047328640418,376.63025267761753,1,predicted_by_BDE.py,0
DOPO_EP_0168,DDSi-1,,DDM,DOPO-based (Co-curing),2,0,Neat EP,100.00%,0.00%,OC(C=CC(C(C1=CC=C(C(CCCP2(C3=C(C=CC=C3)C4=C(C=CC=C4)O2)=O)=C1)O[Si](OC5=CC=C(C=C5CCCP6(C7=C(C=CC=C7)C8=C(C=CC=C8)O6)=O)C(C9=CC(CCCP%10(C%11=C(C=CC=C%11)C%12=C(C=CC=C%12)O%10)=O)=C(C=C9)O)(C)C)(C%13=CC=CC=C%13)C%14=CC=CC=C%14)(C)C)=C%15)=C%15CCCP%16(C%17=C(C=CC=C%17)C%18=C(C=CC=C%18)O%16)=O,,NC1=CC=C(CC2=CC=C(N)C=C2)C=C1,0.0,0.0,0.0,0.0,0.0,0.0,0.0,0.0,0.0,0.23,1,0,0,0,1,1,0,0,0,0,0,170.0,3.2,26.4,26.4,0.0,3.2,NR,0,3.0,50.0,1420.0,1420.0,0.0,144.0,144.0,0.0,166.0,166.0,0.0,16.0,16.0,0.0,,,,,,,,,,https://doi.org/10.1021/acs.macromol.8b02090,,,,,,,,,,,,,,,,,,,,,,,,,,,,,0,missing,1
DOPO_EP_0169,DDSi-1,,DDM,DOPO-based (Co-curing),2,1,P-Si,100.00%,0.00%,OC(C=CC(C(C1=CC=C(C(CCCP2(C3=C(C=CC=C3)C4=C(C=CC=C4)O2)=O)=C1)O[Si](OC5=CC=C(C=C5CCCP6(C7=C(C=CC=C7)C8=C(C=CC=C8)O6)=O)C(C9=CC(CCCP%10(C%11=C(C=CC=C%11)C%12=C(C=CC=C%12)O%10)=O)=C(C=C9)O)(C)C)(C%13=CC=CC=C%13)C%14=CC=CC=C%14)(C)C)=C%15)=C%15CCCP%16(C%17=C(C=CC=C%17)C%18=C(C=CC=C%18)O%16)=O,,NC1=CC=C(CC2=CC=C(N)C=C2)C=C1,4.0,0.3,0.0,0.0,0.0,0.07,0.0,0.0,0.0,0.23,1,0,0,0,1,1,0,0,0,0,0,170.0,3.2,32.4,26.4,6.0,3.2,V-1,2,3.0,50.0,1115.0,1420.0,-305.0,105.0,144.0,-39.0,167.0,166.0,1.0,18.5,16.0,2.5,,,,,,,,,P_C,https://doi.org/10.1021/acs.macromol.8b02090,CC(C)(c1ccc(O)c(CCCP2(=O)Oc3ccccc3-c3ccccc32)c1)c1ccc(O[Si](Oc2ccc(C(C)(C)c3ccc(O)c(CCCP4(=O)Oc5ccccc5-c5ccccc54)c3)cc2CCCP2(=O)Oc3ccccc3-c3ccccc32)(c2ccccc2)c2ccccc2)c(CCCP2(=O)Oc3ccccc3-c3ccccc32)c1,P-C,pc_pn,SoftVote_local,raw,1200.0,374.4601711942004,0.9687668233202166,Main application domain: DOPO P-C/P-N prediction; use as trend-level BDE feature.,Only one suitable model prediction is available.,,374.4601711942004,0.9687668233202166,SoftVote_local,raw,1200.0,374.4601711942004,0.9687668233202166,pc_pn,SoftVote_local,raw,1200.0,Main application domain: DOPO P-C/P-N prediction; use as trend-level BDE feature.,Only one suitable model prediction is available.,,374.4601711942004,0.9687668233202166,374.4601711942004,1,predicted_by_BDE.py,0
DOPO_EP_0170,DDSi-1,,DDM,DOPO-based (Co-curing),2,1,P-Si,100.00%,0.00%,OC(C=CC(C(C1=CC=C(C(CCCP2(C3=C(C=CC=C3)C4=C(C=CC=C4)O2)=O)=C1)O[Si](OC5=CC=C(C=C5CCCP6(C7=C(C=CC=C7)C8=C(C=CC=C8)O6)=O)C(C9=CC(CCCP%10(C%11=C(C=CC=C%11)C%12=C(C=CC=C%12)O%10)=O)=C(C=C9)O)(C)C)(C%13=CC=CC=C%13)C%14=CC=CC=C%14)(C)C)=C%15)=C%15CCCP%16(C%17=C(C=CC=C%17)C%18=C(C=CC=C%18)O%16)=O,,NC1=CC=C(CC2=CC=C(N)C=C2)C=C1,6.0,0.45,0.0,0.0,0.0,0.1,0.0,0.0,0.0,0.23,1,0,0,0,1,1,0,0,0,0,0,170.0,3.2,34.1,26.4,7.700000000000003,3.2,V-1,2,3.0,50.0,907.0,1420.0,-513.0,101.0,144.0,-43.0,167.0,166.0,1.0,19.3,16.0,3.3000000000000007,,,,,,,,,P_C,https://doi.org/10.1021/acs.macromol.8b02090,CC(C)(c1ccc(O)c(CCCP2(=O)Oc3ccccc3-c3ccccc32)c1)c1ccc(O[Si](Oc2ccc(C(C)(C)c3ccc(O)c(CCCP4(=O)Oc5ccccc5-c5ccccc54)c3)cc2CCCP2(=O)Oc3ccccc3-c3ccccc32)(c2ccccc2)c2ccccc2)c(CCCP2(=O)Oc3ccccc3-c3ccccc32)c1,P-C,pc_pn,SoftVote_local,raw,1200.0,374.4601711942004,0.9687668233202144,Main application domain: DOPO P-C/P-N prediction; use as trend-level BDE feature.,Only one suitable model prediction is available.,,374.4601711942004,0.9687668233202144,SoftVote_local,raw,1200.0,374.4601711942004,0.9687668233202144,pc_pn,SoftVote_local,raw,1200.0,Main application domain: DOPO P-C/P-N prediction; use as trend-level BDE feature.,Only one suitable model prediction is available.,,374.4601711942004,0.9687668233202144,374.4601711942004,1,predicted_by_BDE.py,0
DOPO_EP_0171,DDSi-1,,DDM,DOPO-based (Co-curing),2,1,P-Si,100.00%,0.00%,OC(C=CC(C(C1=CC=C(C(CCCP2(C3=C(C=CC=C3)C4=C(C=CC=C4)O2)=O)=C1)O[Si](OC5=CC=C(C=C5CCCP6(C7=C(C=CC=C7)C8=C(C=CC=C8)O6)=O)C(C9=CC(CCCP%10(C%11=C(C=CC=C%11)C%12=C(C=CC=C%12)O%10)=O)=C(C=C9)O)(C)C)(C%13=CC=CC=C%13)C%14=CC=CC=C%14)(C)C)=C%15)=C%15CCCP%16(C%17=C(C=CC=C%17)C%18=C(C=CC=C%18)O%16)=O,,NC1=CC=C(CC2=CC=C(N)C=C2)C=C1,8.0,0.6,0.0,0.0,0.0,0.14,0.0,0.0,0.0,0.23,1,0,0,0,1,1,0,0,0,0,0,170.0,3.2,35.9,26.4,9.5,3.2,V-1,2,3.0,50.0,743.0,1420.0,-677.0,95.0,144.0,-49.0,168.0,166.0,2.0,19.9,16.0,3.8999999999999986,,,,,,,,,P_C,https://doi.org/10.1021/acs.macromol.8b02090,CC(C)(c1ccc(O)c(CCCP2(=O)Oc3ccccc3-c3ccccc32)c1)c1ccc(O[Si](Oc2ccc(C(C)(C)c3ccc(O)c(CCCP4(=O)Oc5ccccc5-c5ccccc54)c3)cc2CCCP2(=O)Oc3ccccc3-c3ccccc32)(c2ccccc2)c2ccccc2)c(CCCP2(=O)Oc3ccccc3-c3ccccc32)c1,P-C,pc_pn,SoftVote_local,raw,1200.0,374.4601711942004,0.9687668233202006,Main application domain: DOPO P-C/P-N prediction; use as trend-level BDE feature.,Only one suitable model prediction is available.,,374.4601711942004,0.9687668233202006,SoftVote_local,raw,1200.0,374.4601711942004,0.9687668233202006,pc_pn,SoftVote_local,raw,1200.0,Main application domain: DOPO P-C/P-N prediction; use as trend-level BDE feature.,Only one suitable model prediction is available.,,374.4601711942004,0.9687668233202006,374.4601711942004,1,predicted_by_BDE.py,0
DOPO_EP_0172,DDSi-2,,DDM,DOPO-based (Co-curing),2,1,P-Si,100.00%,0.00%,CC(C1=CC(CCCP2(C3=C(C=CC=C3)C4=C(C=CC=C4)O2)=O)=C(C=C1)O)(C)C5=CC=C(C(CCCP6(C7=C(C=CC=C7)C8=C(C=CC=C8)O6)=O)=C5)O[Si](OC(C=CC(C(C9=CC=C(C(CCCP%10(C%11=C(C=CC=C%11)C%12=C(C=CC=C%12)O%10)=O)=C9)O[Si](OC%13=CC=C(C=C%13CCCP%14(C%15=C(C=CC=C%15)C%16=C(C=CC=C%16)O%14)=O)C(C%17=CC(CCCP%18(C%19=C(C=CC=C%19)C%20=C(C=CC=C%20)O%18)=O)=C(C=C%17)O)(C)C)(C%21=CC=CC=C%21)C%22=CC=CC=C%22)(C)C)=C%23)=C%23CCCP%24(C%25=C(C=CC=C%25)C%26=C(C=CC=C%26)O%24)=O)(C%27=CC=CC=C%27)C%28=CC=CC=C%28,,NC1=CC=C(CC2=CC=C(N)C=C2)C=C1,8.0,0.58,0.0,0.0,0.0,0.18,0.0,0.0,0.0,0.3,1,0,0,0,1,1,0,0,0,0,0,170.0,3.2,34.8,26.4,8.399999999999999,3.2,V-0,3,3.0,50.0,779.0,1420.0,-641.0,98.0,144.0,-46.0,168.0,166.0,2.0,19.3,16.0,3.3000000000000007,,,,,,,,,P_C,https://doi.org/10.1021/acs.macromol.8b02090,CC(C)(c1ccc(O)c(CCCP2(=O)Oc3ccccc3-c3ccccc32)c1)c1ccc(O[Si](Oc2ccc(C(C)(C)c3ccc(O[Si](Oc4ccc(C(C)(C)c5ccc(O)c(CCCP6(=O)Oc7ccccc7-c7ccccc76)c5)cc4CCCP4(=O)Oc5ccccc5-c5ccccc54)(c4ccccc4)c4ccccc4)c(CCCP4(=O)Oc5ccccc5-c5ccccc54)c3)cc2CCCP2(=O)Oc3ccccc3-c3ccccc32)(c2ccccc2)c2ccccc2)c(CCCP2(=O)Oc3ccccc3-c3ccccc32)c1,P-C,pc_pn,SoftVote_local,raw,1200.0,364.7853982285504,0.7855944472569826,Main application domain: DOPO P-C/P-N prediction; use as trend-level BDE feature.,Only one suitable model prediction is available.,,364.7853982285504,0.7855944472569826,SoftVote_local,raw,1200.0,364.7853982285504,0.7855944472569826,pc_pn,SoftVote_local,raw,1200.0,Main application domain: DOPO P-C/P-N prediction; use as trend-level BDE feature.,Only one suitable model prediction is available.,,364.7853982285504,0.7855944472569826,364.7853982285504,1,predicted_by_BDE.py,0
DOPO_EP_0173,DDSi-5,,DDM,DOPO-based (Co-curing),2,1,P-Si,100.00%,0.00%,CC(C1=CC=C(O[Si](C2=CC=CC=C2)(OC(C=C3)=C(CCCP4(C5=C(C6=C(O4)C=CC=C6)C=CC=C5)=O)C=C3C(C)(C7=CC=C(O[Si](C8=CC=CC=C8)(OC(C=C9)=C(CCCP%10(C%11=C(C%12=C(O%10)C=CC=C%12)C=CC=C%11)=O)C=C9C(C)(C%13=CC=C(O[Si](C%14=CC=CC=C%14)(OC(C=C%15)=C(CCCP%16(C%17=C(C%18=C(O%16)C=CC=C%18)C=CC=C%17)=O)C=C%15C(C)(C%19=CC=C(O[Si](C%20=CC=CC=C%20)(OC(C=C%21)=C(CCCP%22(C%23=C(C%24=C(O%22)C=CC=C%24)C=CC=C%23)=O)C=C%21C(C)(C%25=CC=C(O[Si](C%26=CC=CC=C%26)(OC%27=CC=C(C(C)(C%28=CC(CCCP%29(C%30=C(C%31=C(O%29)C=CC=C%31)C=CC=C%30)=O)=C(O)C=C%28)C)C=C%27CCCP%32(C%33=C(C%34=C(O%32)C=CC=C%34)C=CC=C%33)=O)C%35=CC=CC=C%35)C(CCCP%36(C%37=C(C%38=C(O%36)C=CC=C%38)C=CC=C%37)=O)=C%25)C)C%39=CC=CC=C%39)C(CCCP%40(C%41=C(C%42=C(O%40)C=CC=C%42)C=CC=C%41)=O)=C%19)C)C%43=CC=CC=C%43)C(CCCP%44(C%45=C(C%46=C(O%44)C=CC=C%46)C=CC=C%45)=O)=C%13)C)C%47=CC=CC=C%47)C(CCCP%48(C%49=C(C%50=C(O%48)C=CC=C%50)C=CC=C%49)=O)=C7)C)C%51=CC=CC=C%51)C(CCCP%52(C%53=C(C%54=C(O%52)C=CC=C%54)C=CC=C%53)=O)=C1)(C%55=CC(CCCP%56(C%57=C(C%58=C(O%56)C=CC=C%58)C=CC=C%57)=O)=C(O)C=C%55)C,,NC1=CC=C(CC2=CC=C(N)C=C2)C=C1,8.0,0.56,0.0,0.0,0.0,0.21,0.0,0.0,0.0,0.38,1,0,0,0,1,1,0,0,0,0,0,170.0,3.2,33.0,26.4,6.600000000000001,3.2,V-0,3,3.0,50.0,892.0,1420.0,-528.0,95.0,144.0,-49.0,171.0,166.0,5.0,18.2,16.0,2.1999999999999993,,,,,,,,,P_C,https://doi.org/10.1021/acs.macromol.8b02090,CC(C)(c1ccc(O)c(CCCP2(=O)Oc3ccccc3-c3ccccc32)c1)c1ccc(O[Si](Oc2ccc(C(C)(C)c3ccc(O[Si](Oc4ccc(C(C)(C)c5ccc(O[Si](Oc6ccc(C(C)(C)c7ccc(O[Si](Oc8ccc(C(C)(C)c9ccc(O[Si](Oc%10ccc(C(C)(C)c%11ccc(O)c(CCCP%12(=O)Oc%13ccccc%13-c%13ccccc%13%12)c%11)cc%10CCCP%10(=O)Oc%11ccccc%11-c%11ccccc%11%10)(c%10ccccc%10)c%10ccccc%10)c(CCCP%10(=O)Oc%11ccccc%11-c%11ccccc%11%10)c9)cc8CCCP8(=O)Oc9ccccc9-c9ccccc98)(c8ccccc8)c8ccccc8)c(CCCP8(=O)Oc9ccccc9-c9ccccc98)c7)cc6CCCP6(=O)Oc7ccccc7-c7ccccc76)(c6ccccc6)c6ccccc6)c(CCCP6(=O)Oc7ccccc7-c7ccccc76)c5)cc4CCCP4(=O)Oc5ccccc5-c5ccccc54)(c4ccccc4)c4ccccc4)c(CCCP4(=O)Oc5ccccc5-c5ccccc54)c3)cc2CCCP2(=O)Oc3ccccc3-c3ccccc32)(c2ccccc2)c2ccccc2)c(CCCP2(=O)Oc3ccccc3-c3ccccc32)c1,P-C,pc_pn,SoftVote_local,raw,1200.0,352.71492706813416,1.1962263313722352,Main application domain: DOPO P-C/P-N prediction; use as trend-level BDE feature.,Only one suitable model prediction is available.,,352.71492706813416,1.1962263313722352,SoftVote_local,raw,1200.0,352.71492706813416,1.1962263313722352,pc_pn,SoftVote_local,raw,1200.0,Main application domain: DOPO P-C/P-N prediction; use as trend-level BDE feature.,Only one suitable model prediction is available.,,352.71492706813416,1.1962263313722352,352.71492706813416,1,predicted_by_BDE.py,0
DOPO_EP_0174,DP-PPD,,DDM,DOPO-based (additive),0,0,Neat EP,100.00%,0.00%,NC1=CC=C(N(P(OC2=C3C=CC=C2)(C4=C3C=CC=C4)=O)CC5=CC=C(O[Si](C6=CC=CC=C6)(OC7=CC=C(CN(P(OC8=C9C=CC=C8)(C%10=C9C=CC=C%10)=O)C%11=CC=C(N)C=C%11)C=C7)C%12=CC=CC=C%12)C=C5)C=C1,,NC1=CC=C(CC2=CC=C(N)C=C2)C=C1,0.0,0.0,0.0,0.0,0.0,0.0,0.904436,0.0,0.0,0.45338,1,1,0,0,1,1,0,0,0,0,0,130.0,3.2,21.0,21.0,0.0,3.2,NR,0,3.0,35.0,1050.0,1050.0,0.0,96.0,96.0,0.0,,,,,,,,,,108.0,108.0,0.0,,,,https://doi.org/10.1016/j.compositesb.2021.108640,,,,,,,,,,,,,,,,,,,,,,,,,,,,,0,missing,1
DOPO_EP_0175,DP-PPD,,DDM,DOPO-based (additive),0,1,P-N-Si,100.00%,0.00%,NC1=CC=C(N(P(OC2=C3C=CC=C2)(C4=C3C=CC=C4)=O)CC5=CC=C(O[Si](C6=CC=CC=C6)(OC7=CC=C(CN(P(OC8=C9C=CC=C8)(C%10=C9C=CC=C%10)=O)C%11=CC=C(N)C=C%11)C=C7)C%12=CC=CC=C%12)C=C5)C=C1,,NC1=CC=C(CC2=CC=C(N)C=C2)C=C1,2.0,0.06,0.054,0.0,0.0,0.027,0.904436,0.0,0.0,0.45338,1,1,0,0,1,1,0,0,0,0,0,130.0,3.2,29.5,21.0,8.5,3.2,V-1,2,3.0,35.0,,,,,,,,,,,,,,,,122.0,108.0,14.0,,,P_N,https://doi.org/10.1016/j.compositesb.2021.108640,Nc1ccc(N(Cc2ccc(O[Si](Oc3ccc(CN(c4ccc(N)cc4)P4(=O)Oc5ccccc5-c5ccccc54)cc3)(c3ccccc3)c3ccccc3)cc2)P2(=O)Oc3ccccc3-c3ccccc32)cc1,P-N,pc_pn,SoftVote_local,raw,1200.0,344.6959643724317,1.7212573554670665,Main application domain: DOPO P-C/P-N prediction; use as trend-level BDE feature.,Only one suitable model prediction is available.,,344.6959643724317,1.7212573554670665,SoftVote_local,raw,1200.0,344.6959643724317,1.7212573554670665,pc_pn,SoftVote_local,raw,1200.0,Main application domain: DOPO P-C/P-N prediction; use as trend-level BDE feature.,Only one suitable model prediction is available.,,344.6959643724317,1.7212573554670665,344.6959643724317,1,predicted_by_BDE.py,0
DOPO_EP_0176,DP-PPD,,DDM,DOPO-based (additive),0,1,P-N-Si,100.00%,0.00%,NC1=CC=C(N(P(OC2=C3C=CC=C2)(C4=C3C=CC=C4)=O)CC5=CC=C(O[Si](C6=CC=CC=C6)(OC7=CC=C(CN(P(OC8=C9C=CC=C8)(C%10=C9C=CC=C%10)=O)C%11=CC=C(N)C=C%11)C=C7)C%12=CC=CC=C%12)C=C5)C=C1,,NC1=CC=C(CC2=CC=C(N)C=C2)C=C1,3.0,0.09,0.081,0.0,0.0,0.041,0.904436,0.0,0.0,0.45338,1,1,0,0,1,1,0,0,0,0,0,130.0,3.2,30.1,21.0,9.100000000000001,3.2,V-0,3,3.0,35.0,930.0,1050.0,-120.0,80.0,96.0,-16.0,,,,,,,,,,128.0,108.0,20.0,,,P_N,https://doi.org/10.1016/j.compositesb.2021.108640,Nc1ccc(N(Cc2ccc(O[Si](Oc3ccc(CN(c4ccc(N)cc4)P4(=O)Oc5ccccc5-c5ccccc54)cc3)(c3ccccc3)c3ccccc3)cc2)P2(=O)Oc3ccccc3-c3ccccc32)cc1,P-N,pc_pn,SoftVote_local,raw,1200.0,344.6959643724317,1.7212573554670496,Main application domain: DOPO P-C/P-N prediction; use as trend-level BDE feature.,Only one suitable model prediction is available.,,344.6959643724317,1.7212573554670496,SoftVote_local,raw,1200.0,344.6959643724317,1.7212573554670496,pc_pn,SoftVote_local,raw,1200.0,Main application domain: DOPO P-C/P-N prediction; use as trend-level BDE feature.,Only one suitable model prediction is available.,,344.6959643724317,1.7212573554670496,344.6959643724317,1,predicted_by_BDE.py,0
DOPO_EP_0177,DP-PPD,,DDM,DOPO-based (additive),0,1,P-N-Si,100.00%,0.00%,NC1=CC=C(N(P(OC2=C3C=CC=C2)(C4=C3C=CC=C4)=O)CC5=CC=C(O[Si](C6=CC=CC=C6)(OC7=CC=C(CN(P(OC8=C9C=CC=C8)(C%10=C9C=CC=C%10)=O)C%11=CC=C(N)C=C%11)C=C7)C%12=CC=CC=C%12)C=C5)C=C1,,NC1=CC=C(CC2=CC=C(N)C=C2)C=C1,6.0,0.18,0.163,0.0,0.0,0.082,0.904436,0.0,0.0,0.45338,1,1,0,0,1,1,0,0,0,0,0,130.0,3.2,31.1,21.0,10.100000000000001,3.2,V-0,3,3.0,35.0,835.0,1050.0,-215.0,71.0,96.0,-25.0,,,,,,,,,,126.0,108.0,18.0,,,P_N,https://doi.org/10.1016/j.compositesb.2021.108640,Nc1ccc(N(Cc2ccc(O[Si](Oc3ccc(CN(c4ccc(N)cc4)P4(=O)Oc5ccccc5-c5ccccc54)cc3)(c3ccccc3)c3ccccc3)cc2)P2(=O)Oc3ccccc3-c3ccccc32)cc1,P-N,pc_pn,SoftVote_local,raw,1200.0,344.6959643724317,1.7212573554670605,Main application domain: DOPO P-C/P-N prediction; use as trend-level BDE feature.,Only one suitable model prediction is available.,,344.6959643724317,1.7212573554670605,SoftVote_local,raw,1200.0,344.6959643724317,1.7212573554670605,pc_pn,SoftVote_local,raw,1200.0,Main application domain: DOPO P-C/P-N prediction; use as trend-level BDE feature.,Only one suitable model prediction is available.,,344.6959643724317,1.7212573554670605,344.6959643724317,1,predicted_by_BDE.py,0
DOPO_EP_0178,DP-PPD,,DDM,DOPO-based (additive),0,1,P-N-Si,100.00%,0.00%,NC1=CC=C(N(P(OC2=C3C=CC=C2)(C4=C3C=CC=C4)=O)CC5=CC=C(O[Si](C6=CC=CC=C6)(OC7=CC=C(CN(P(OC8=C9C=CC=C8)(C%10=C9C=CC=C%10)=O)C%11=CC=C(N)C=C%11)C=C7)C%12=CC=CC=C%12)C=C5)C=C1,,NC1=CC=C(CC2=CC=C(N)C=C2)C=C1,9.0,0.27,0.244,0.0,0.0,0.122,0.904436,0.0,0.0,0.45338,1,1,0,0,1,1,0,0,0,0,0,130.0,3.2,31.5,21.0,10.5,3.2,V-0,3,3.0,35.0,720.0,1050.0,-330.0,62.0,96.0,-34.0,,,,,,,,,,114.0,108.0,6.0,,,P_N,https://doi.org/10.1016/j.compositesb.2021.108640,Nc1ccc(N(Cc2ccc(O[Si](Oc3ccc(CN(c4ccc(N)cc4)P4(=O)Oc5ccccc5-c5ccccc54)cc3)(c3ccccc3)c3ccccc3)cc2)P2(=O)Oc3ccccc3-c3ccccc32)cc1,P-N,pc_pn,SoftVote_local,raw,1200.0,344.6959643724316,1.7212573554670842,Main application domain: DOPO P-C/P-N prediction; use as trend-level BDE feature.,Only one suitable model prediction is available.,,344.6959643724316,1.7212573554670842,SoftVote_local,raw,1200.0,344.6959643724316,1.7212573554670842,pc_pn,SoftVote_local,raw,1200.0,Main application domain: DOPO P-C/P-N prediction; use as trend-level BDE feature.,Only one suitable model prediction is available.,,344.6959643724316,1.7212573554670842,344.6959643724316,1,predicted_by_BDE.py,0
DOPO_EP_0179,PDAP,,DDM,DOPO-based (Co-curing),2,0,Neat EP,100.00%,0.00%,O=P(C1=C2C=CC=C1)(C(C3=CC=C(C=O)C=C3)NC4=CC=C(NC(C5=CC=C(C(NC6=CC=C(N)C=C6)P7(C8=C(C9=C(O7)C=CC=C9)C=CC=C8)=O)C=C5)P%10(C%11=C(C%12=C(O%10)C=CC=C%12)C=CC=C%11)=O)C=C4)OC%13=C2C=CC=C%13,,NC1=CC=C(CC2=CC=C(N)C=C2)C=C1,0.0,0.0,0.0,0.0,0.0,0.0,0.602957,0.0,0.0,0.0,1,1,0,0,0,1,0,0,0,0,0,160.0,3.0,25.3,25.3,0.0,3.0,NR,0,,,,,,,,,171.0,171.0,0.0,17.5,17.5,0.0,74.16,74.16,0.0,,,,,,,https://doi.org/10.1016/j.polymdegradstab.2016.04.005,,,,,,,,,,,,,,,,,,,,,,,,,,,,,0,missing,1
DOPO_EP_0180,PDAP,,DDM,DOPO-based (Co-curing),2,1,P-N,100.00%,0.00%,O=P(C1=C2C=CC=C1)(C(C3=CC=C(C=O)C=C3)NC4=CC=C(NC(C5=CC=C(C(NC6=CC=C(N)C=C6)P7(C8=C(C9=C(O7)C=CC=C9)C=CC=C8)=O)C=C5)P%10(C%11=C(C%12=C(O%10)C=CC=C%12)C=CC=C%11)=O)C=C4)OC%13=C2C=CC=C%13,,NC1=CC=C(CC2=CC=C(N)C=C2)C=C1,4.0,0.37,0.223,0.0,0.0,0.0,0.602957,0.0,0.0,0.0,1,1,0,0,0,1,0,0,0,0,0,160.0,3.0,33.7,25.3,8.400000000000002,3.0,V-1,2,,,,,,,,,166.0,171.0,-5.0,22.6,17.5,5.100000000000001,77.32,74.16,3.1599999999999966,,,,74.8,313.0,P_C,https://doi.org/10.1016/j.polymdegradstab.2016.04.005,Nc1ccc(NC(c2ccc(C(Nc3ccc(NC(c4ccc(C=O)cc4)P4(=O)Oc5ccccc5-c5ccccc54)cc3)P3(=O)Oc4ccccc4-c4ccccc43)cc2)P2(=O)Oc3ccccc3-c3ccccc32)cc1,P-C,pc_pn,SoftVote_local,raw,1200.0,303.95749317242405,0.4898978479872982,Main application domain: DOPO P-C/P-N prediction; use as trend-level BDE feature.,Only one suitable model prediction is available.,,303.95749317242405,0.4898978479872982,SoftVote_local,raw,1200.0,303.95749317242405,0.4898978479872982,pc_pn,SoftVote_local,raw,1200.0,Main application domain: DOPO P-C/P-N prediction; use as trend-level BDE feature.,Only one suitable model prediction is available.,,303.95749317242405,0.4898978479872982,313.0,1,measured_or_original,0
DOPO_EP_0181,PDAP,,DDM,DOPO-based (Co-curing),2,1,P-N,100.00%,0.00%,O=P(C1=C2C=CC=C1)(C(C3=CC=C(C=O)C=C3)NC4=CC=C(NC(C5=CC=C(C(NC6=CC=C(N)C=C6)P7(C8=C(C9=C(O7)C=CC=C9)C=CC=C8)=O)C=C5)P%10(C%11=C(C%12=C(O%10)C=CC=C%12)C=CC=C%11)=O)C=C4)OC%13=C2C=CC=C%13,,NC1=CC=C(CC2=CC=C(N)C=C2)C=C1,7.0,0.64,0.386,0.0,0.0,0.0,0.602957,0.0,0.0,0.0,1,1,0,0,0,1,0,0,0,0,0,160.0,3.0,35.3,25.3,9.999999999999996,3.0,V-0,3,,,,,,,,,163.0,171.0,-8.0,24.0,17.5,6.5,82.44,74.16,8.280000000000001,,,,74.8,313.0,P_C,https://doi.org/10.1016/j.polymdegradstab.2016.04.005,Nc1ccc(NC(c2ccc(C(Nc3ccc(NC(c4ccc(C=O)cc4)P4(=O)Oc5ccccc5-c5ccccc54)cc3)P3(=O)Oc4ccccc4-c4ccccc43)cc2)P2(=O)Oc3ccccc3-c3ccccc32)cc1,P-C,pc_pn,SoftVote_local,raw,1200.0,303.95749317242405,0.4898978479873158,Main application domain: DOPO P-C/P-N prediction; use as trend-level BDE feature.,Only one suitable model prediction is available.,,303.95749317242405,0.4898978479873158,SoftVote_local,raw,1200.0,303.95749317242405,0.4898978479873158,pc_pn,SoftVote_local,raw,1200.0,Main application domain: DOPO P-C/P-N prediction; use as trend-level BDE feature.,Only one suitable model prediction is available.,,303.95749317242405,0.4898978479873158,313.0,1,measured_or_original,0
DOPO_EP_0182,PDAP,,DDM,DOPO-based (Co-curing),2,1,P-N,100.00%,0.00%,O=P(C1=C2C=CC=C1)(C(C3=CC=C(C=O)C=C3)NC4=CC=C(NC(C5=CC=C(C(NC6=CC=C(N)C=C6)P7(C8=C(C9=C(O7)C=CC=C9)C=CC=C8)=O)C=C5)P%10(C%11=C(C%12=C(O%10)C=CC=C%12)C=CC=C%11)=O)C=C4)OC%13=C2C=CC=C%13,,NC1=CC=C(CC2=CC=C(N)C=C2)C=C1,10.0,0.92,0.555,0.0,0.0,0.0,0.602957,0.0,0.0,0.0,1,1,0,0,0,1,0,0,0,0,0,160.0,3.0,37.7,25.3,12.400000000000002,3.0,V-0,3,,,,,,,,,,,,24.4,17.5,6.899999999999999,83.25,74.16,9.090000000000003,,,,74.8,313.0,P_C,https://doi.org/10.1016/j.polymdegradstab.2016.04.005,Nc1ccc(NC(c2ccc(C(Nc3ccc(NC(c4ccc(C=O)cc4)P4(=O)Oc5ccccc5-c5ccccc54)cc3)P3(=O)Oc4ccccc4-c4ccccc43)cc2)P2(=O)Oc3ccccc3-c3ccccc32)cc1,P-C,pc_pn,SoftVote_local,raw,1200.0,303.95749317242405,0.4898978479872982,Main application domain: DOPO P-C/P-N prediction; use as trend-level BDE feature.,Only one suitable model prediction is available.,,303.95749317242405,0.4898978479872982,SoftVote_local,raw,1200.0,303.95749317242405,0.4898978479872982,pc_pn,SoftVote_local,raw,1200.0,Main application domain: DOPO P-C/P-N prediction; use as trend-level BDE feature.,Only one suitable model prediction is available.,,303.95749317242405,0.4898978479872982,313.0,1,measured_or_original,0
DOPO_EP_0183,DPI,,DDM,DOPO-based (Co-curing),2,0,Neat EP,100.00%,0.00%,O=P1(C(NCCN(CCNCCN(CCN(CCN(CCN)CCNC(C2=CC=CC=C2)P3(C4=C(C=CC=C4)C5=C(C=CC=C5)O3)=O)CCNCCN)CCNCCNC(C6=CC=CC=C6)P7(C8=C(C=CC=C8)C9=C(C=CC=C9)O7)=O)CCN)C%10=CC=CC=C%10)C%11=C(C=CC=C%11)C%12=C(C=CC=C%12)O1,,NC1=CC=C(CC2=CC=C(N)C=C2)C=C1,0.0,0.0,0.0,0.0,0.0,0.0,1.959611,0.0,0.0,0.0,1,1,0,0,0,1,0,0,0,0,0,180.0,3.0,26.5,26.5,0.0,3.0,NR,0,3.0,35.0,1218.0,1218.0,0.0,,,,175.0,175.0,0.0,15.8,15.8,0.0,68.4,68.4,0.0,113.0,113.0,0.0,,,,https://doi.org/10.1016/j.cej.2021.132031,,,,,,,,,,,,,,,,,,,,,,,,,,,,,0,missing,1
DOPO_EP_0184,DPI,,DDM,DOPO-based (Co-curing),2,1,P-N,100.00%,0.00%,O=P1(C(NCCN(CCNCCN(CCN(CCN(CCN)CCNC(C2=CC=CC=C2)P3(C4=C(C=CC=C4)C5=C(C=CC=C5)O3)=O)CCNCCN)CCNCCNC(C6=CC=CC=C6)P7(C8=C(C=CC=C8)C9=C(C=CC=C9)O7)=O)CCN)C%10=CC=CC=C%10)C%11=C(C=CC=C%11)C%12=C(C=CC=C%12)O1,,NC1=CC=C(CC2=CC=C(N)C=C2)C=C1,2.0,0.15,0.294,0.0,0.0,0.0,1.959611,0.0,0.0,0.0,1,1,0,0,0,1,0,0,0,0,0,180.0,3.0,31.5,26.5,5.0,3.0,V-1,2,3.0,35.0,926.5,1218.0,-291.5,,,,182.0,175.0,7.0,19.8,15.8,4.0,74.9,68.4,6.5,125.0,113.0,12.0,,,P_C,https://doi.org/10.1016/j.cej.2021.132031,NCCNCCN(CCN(CCNCCNC(c1ccccc1)P1(=O)Oc2ccccc2-c2ccccc21)CCNCCN(CCN)CCNC(c1ccccc1)P1(=O)Oc2ccccc2-c2ccccc21)CCN(CCN)CCNC(c1ccccc1)P1(=O)Oc2ccccc2-c2ccccc21,P-C,pc_pn,SoftVote_local,raw,1200.0,295.6048810741528,1.28372979677366,Main application domain: DOPO P-C/P-N prediction; use as trend-level BDE feature.,Only one suitable model prediction is available.,,295.6048810741528,1.28372979677366,SoftVote_local,raw,1200.0,295.6048810741528,1.28372979677366,pc_pn,SoftVote_local,raw,1200.0,Main application domain: DOPO P-C/P-N prediction; use as trend-level BDE feature.,Only one suitable model prediction is available.,,295.6048810741528,1.28372979677366,295.6048810741528,1,predicted_by_BDE.py,0
DOPO_EP_0185,DPI,,DDM,DOPO-based (Co-curing),2,1,P-N,100.00%,0.00%,O=P1(C(NCCN(CCNCCN(CCN(CCN(CCN)CCNC(C2=CC=CC=C2)P3(C4=C(C=CC=C4)C5=C(C=CC=C5)O3)=O)CCNCCN)CCNCCNC(C6=CC=CC=C6)P7(C8=C(C=CC=C8)C9=C(C=CC=C9)O7)=O)CCN)C%10=CC=CC=C%10)C%11=C(C=CC=C%11)C%12=C(C=CC=C%12)O1,,NC1=CC=C(CC2=CC=C(N)C=C2)C=C1,3.0,0.22,0.431,0.0,0.0,0.0,1.959611,0.0,0.0,0.0,1,1,0,0,0,1,0,0,0,0,0,180.0,3.0,35.5,26.5,9.0,3.0,V-0,3,3.0,35.0,,,,,,,,,,19.8,15.8,4.0,81.0,68.4,12.599999999999994,138.0,113.0,25.0,,,P_C,https://doi.org/10.1016/j.cej.2021.132031,NCCNCCN(CCN(CCNCCNC(c1ccccc1)P1(=O)Oc2ccccc2-c2ccccc21)CCNCCN(CCN)CCNC(c1ccccc1)P1(=O)Oc2ccccc2-c2ccccc21)CCN(CCN)CCNC(c1ccccc1)P1(=O)Oc2ccccc2-c2ccccc21,P-C,pc_pn,SoftVote_local,raw,1200.0,295.60488107415284,1.2837297967736492,Main application domain: DOPO P-C/P-N prediction; use as trend-level BDE feature.,Only one suitable model prediction is available.,,295.60488107415284,1.2837297967736492,SoftVote_local,raw,1200.0,295.60488107415284,1.2837297967736492,pc_pn,SoftVote_local,raw,1200.0,Main application domain: DOPO P-C/P-N prediction; use as trend-level BDE feature.,Only one suitable model prediction is available.,,295.60488107415284,1.2837297967736492,295.60488107415284,1,predicted_by_BDE.py,0
DOPO_EP_0186,DPI,,DDM,DOPO-based (Co-curing),2,1,P-N,100.00%,0.00%,O=P1(C(NCCN(CCNCCN(CCN(CCN(CCN)CCNC(C2=CC=CC=C2)P3(C4=C(C=CC=C4)C5=C(C=CC=C5)O3)=O)CCNCCN)CCNCCNC(C6=CC=CC=C6)P7(C8=C(C=CC=C8)C9=C(C=CC=C9)O7)=O)CCN)C%10=CC=CC=C%10)C%11=C(C=CC=C%11)C%12=C(C=CC=C%12)O1,,NC1=CC=C(CC2=CC=C(N)C=C2)C=C1,4.0,0.3,0.588,0.0,0.0,0.0,1.959611,0.0,0.0,0.0,1,1,0,0,0,1,0,0,0,0,0,180.0,3.0,39.0,26.5,12.5,3.0,V-0,3,3.0,35.0,819.2,1218.0,-398.79999999999995,,,,185.0,175.0,10.0,20.2,15.8,4.399999999999999,85.3,68.4,16.89999999999999,140.0,113.0,27.0,,,P_C,https://doi.org/10.1016/j.cej.2021.132031,NCCNCCN(CCN(CCNCCNC(c1ccccc1)P1(=O)Oc2ccccc2-c2ccccc21)CCNCCN(CCN)CCNC(c1ccccc1)P1(=O)Oc2ccccc2-c2ccccc21)CCN(CCN)CCNC(c1ccccc1)P1(=O)Oc2ccccc2-c2ccccc21,P-C,pc_pn,SoftVote_local,raw,1200.0,295.60488107415284,1.283729796773638,Main application domain: DOPO P-C/P-N prediction; use as trend-level BDE feature.,Only one suitable model prediction is available.,,295.60488107415284,1.283729796773638,SoftVote_local,raw,1200.0,295.60488107415284,1.283729796773638,pc_pn,SoftVote_local,raw,1200.0,Main application domain: DOPO P-C/P-N prediction; use as trend-level BDE feature.,Only one suitable model prediction is available.,,295.60488107415284,1.283729796773638,295.60488107415284,1,predicted_by_BDE.py,0
DOPO_EP_0187,DPI,,DDM,DOPO-based (Co-curing),2,1,P-N,100.00%,0.00%,O=P1(C(NCCN(CCNCCN(CCN(CCN(CCN)CCNC(C2=CC=CC=C2)P3(C4=C(C=CC=C4)C5=C(C=CC=C5)O3)=O)CCNCCN)CCNCCNC(C6=CC=CC=C6)P7(C8=C(C=CC=C8)C9=C(C=CC=C9)O7)=O)CCN)C%10=CC=CC=C%10)C%11=C(C=CC=C%11)C%12=C(C=CC=C%12)O1,,NC1=CC=C(CC2=CC=C(N)C=C2)C=C1,6.0,0.44,0.862,0.0,0.0,0.0,1.959611,0.0,0.0,0.0,1,1,0,0,0,1,0,0,0,0,0,180.0,3.0,39.5,26.5,13.0,3.0,V-0,3,3.0,35.0,,,,,,,186.0,175.0,11.0,23.9,15.8,8.099999999999998,92.4,68.4,24.0,148.0,113.0,35.0,,,P_C,https://doi.org/10.1016/j.cej.2021.132031,NCCNCCN(CCN(CCNCCNC(c1ccccc1)P1(=O)Oc2ccccc2-c2ccccc21)CCNCCN(CCN)CCNC(c1ccccc1)P1(=O)Oc2ccccc2-c2ccccc21)CCN(CCN)CCNC(c1ccccc1)P1(=O)Oc2ccccc2-c2ccccc21,P-C,pc_pn,SoftVote_local,raw,1200.0,295.60488107415284,1.2837297967736492,Main application domain: DOPO P-C/P-N prediction; use as trend-level BDE feature.,Only one suitable model prediction is available.,,295.60488107415284,1.2837297967736492,SoftVote_local,raw,1200.0,295.60488107415284,1.2837297967736492,pc_pn,SoftVote_local,raw,1200.0,Main application domain: DOPO P-C/P-N prediction; use as trend-level BDE feature.,Only one suitable model prediction is available.,,295.60488107415284,1.2837297967736492,295.60488107415284,1,predicted_by_BDE.py,0
DOPO_EP_0188,DOPO-ABZ,,DDM,DOPO-based (additive),0,0,Neat EP,100.00%,0.00%,O=P(C1=C2C=CC=C1)(NC3=NC4=C(S3)C=CC=C4)OC5=C2C=CC=C5,,NC1=CC=C(CC2=CC=C(N)C=C2)C=C1,0.0,0.0,0.0,0.0,0.0,0.0,0.904436,1.035288,0.0,0.0,1,1,1,0,0,1,0,0,0,0,0,150.0,3.2,26.0,26.0,0.0,3.2,NR,0,3.0,35.0,1068.0,1068.0,0.0,76.0,76.0,0.0,,,,,,,,,,,,,,,,https://doi.org/10.1021/acs.iecr.6b03416,,,,,,,,,,,,,,,,,,,,,,,,,,,,,0,missing,1
DOPO_EP_0189,DOPO-ABZ,,DDM,DOPO-based (additive),0,1,P-N-S,100.00%,0.00%,O=P(C1=C2C=CC=C1)(NC3=NC4=C(S3)C=CC=C4)OC5=C2C=CC=C5,,NC1=CC=C(CC2=CC=C(N)C=C2)C=C1,5.0,0.43,0.389,0.445,0.0,0.0,0.904436,1.035288,0.0,0.0,1,1,1,0,0,1,0,0,0,0,0,150.0,3.2,31.5,26.0,5.5,3.2,V-1,2,3.0,35.0,,,,,,,,,,,,,,,,,,,75.1,314.2,P_N,https://doi.org/10.1021/acs.iecr.6b03416,O=P1(Nc2nc3ccccc3s2)Oc2ccccc2-c2ccccc21,P-N,pc_pn,SoftVote_local,raw,1200.0,318.2762779129882,0.7074950176949785,Main application domain: DOPO P-C/P-N prediction; use as trend-level BDE feature.,Only one suitable model prediction is available.,,318.2762779129882,0.7074950176949785,SoftVote_local,raw,1200.0,318.2762779129882,0.7074950176949785,pc_pn,SoftVote_local,raw,1200.0,Main application domain: DOPO P-C/P-N prediction; use as trend-level BDE feature.,Only one suitable model prediction is available.,,318.2762779129882,0.7074950176949785,314.2,1,measured_or_original,0
DOPO_EP_0190,DOPO-ABZ,,DDM,DOPO-based (additive),0,1,P-N-S,100.00%,0.00%,O=P(C1=C2C=CC=C1)(NC3=NC4=C(S3)C=CC=C4)OC5=C2C=CC=C5,,NC1=CC=C(CC2=CC=C(N)C=C2)C=C1,7.5,0.64,0.579,0.663,0.0,0.0,0.904436,1.035288,0.0,0.0,1,1,1,0,0,1,0,0,0,0,0,150.0,3.2,33.5,26.0,7.5,3.2,V-0,3,3.0,35.0,652.0,1068.0,-416.0,72.0,76.0,-4.0,,,,,,,,,,,,,75.1,314.2,P_N,https://doi.org/10.1021/acs.iecr.6b03416,O=P1(Nc2nc3ccccc3s2)Oc2ccccc2-c2ccccc21,P-N,pc_pn,SoftVote_local,raw,1200.0,318.2762779129883,0.7074950176949532,Main application domain: DOPO P-C/P-N prediction; use as trend-level BDE feature.,Only one suitable model prediction is available.,,318.2762779129883,0.7074950176949532,SoftVote_local,raw,1200.0,318.2762779129883,0.7074950176949532,pc_pn,SoftVote_local,raw,1200.0,Main application domain: DOPO P-C/P-N prediction; use as trend-level BDE feature.,Only one suitable model prediction is available.,,318.2762779129883,0.7074950176949532,314.2,1,measured_or_original,0
DOPO_EP_0191,DOPO-ABZ,,DDM,DOPO-based (additive),0,1,P-N-S,100.00%,0.00%,O=P(C1=C2C=CC=C1)(NC3=NC4=C(S3)C=CC=C4)OC5=C2C=CC=C5,,NC1=CC=C(CC2=CC=C(N)C=C2)C=C1,10.0,0.85,0.769,0.88,0.0,0.0,0.904436,1.035288,0.0,0.0,1,1,1,0,0,1,0,0,0,0,0,150.0,3.2,33.5,26.0,7.5,3.2,V-0,3,3.0,35.0,609.0,1068.0,-459.0,67.0,76.0,-9.0,,,,,,,,,,,,,75.1,314.2,P_N,https://doi.org/10.1021/acs.iecr.6b03416,O=P1(Nc2nc3ccccc3s2)Oc2ccccc2-c2ccccc21,P-N,pc_pn,SoftVote_local,raw,1200.0,318.2762779129883,0.7074950176949532,Main application domain: DOPO P-C/P-N prediction; use as trend-level BDE feature.,Only one suitable model prediction is available.,,318.2762779129883,0.7074950176949532,SoftVote_local,raw,1200.0,318.2762779129883,0.7074950176949532,pc_pn,SoftVote_local,raw,1200.0,Main application domain: DOPO P-C/P-N prediction; use as trend-level BDE feature.,Only one suitable model prediction is available.,,318.2762779129883,0.7074950176949532,314.2,1,measured_or_original,0
DOPO_EP_0192,DOPO-ABZ,,DDM,DOPO-based (additive),0,1,P-N-S,100.00%,0.00%,O=P(C1=C2C=CC=C1)(NC3=NC4=C(S3)C=CC=C4)OC5=C2C=CC=C5,,NC1=CC=C(CC2=CC=C(N)C=C2)C=C1,12.5,1.06,0.959,1.097,0.0,0.0,0.904436,1.035288,0.0,0.0,1,1,1,0,0,1,0,0,0,0,0,150.0,3.2,32.0,26.0,6.0,3.2,V-0,3,3.0,35.0,,,,,,,,,,,,,,,,,,,75.1,314.2,P_N,https://doi.org/10.1021/acs.iecr.6b03416,O=P1(Nc2nc3ccccc3s2)Oc2ccccc2-c2ccccc21,P-N,pc_pn,SoftVote_local,raw,1200.0,318.2762779129882,0.707495017694962,Main application domain: DOPO P-C/P-N prediction; use as trend-level BDE feature.,Only one suitable model prediction is available.,,318.2762779129882,0.707495017694962,SoftVote_local,raw,1200.0,318.2762779129882,0.707495017694962,pc_pn,SoftVote_local,raw,1200.0,Main application domain: DOPO P-C/P-N prediction; use as trend-level BDE feature.,Only one suitable model prediction is available.,,318.2762779129882,0.707495017694962,314.2,1,measured_or_original,0
DOPO_EP_0193,D-AZ,,DDM,DOPO-based (additive),0,0,Neat EP,100.00%,0.00%,O=P(C1=C2C=CC=C1)(NC3=NC=CS3)OC4=C2C=CC=C4,,NC1=CC=C(CC2=CC=C(N)C=C2)C=C1,0.0,0.0,0.0,0.0,0.0,0.0,0.904436,1.035288,0.0,0.0,1,1,1,0,0,1,0,0,0,0,0,150.0,3.2,25.1,25.1,0.0,3.2,NR,0,3.0,35.0,1068.0,1068.0,0.0,76.0,76.0,0.0,175.0,175.0,0.0,18.6,18.6,0.0,90.0,90.0,0.0,85.0,85.0,0.0,,,,https://doi.org/10.1007/s10853-017-1102-x,,,,,,,,,,,,,,,,,,,,,,,,,,,,,0,missing,1
DOPO_EP_0194,D-AZ,,DDM,DOPO-based (additive),0,1,P-N-S,100.00%,0.00%,O=P(C1=C2C=CC=C1)(NC3=NC=CS3)OC4=C2C=CC=C4,,NC1=CC=C(CC2=CC=C(N)C=C2)C=C1,2.5,0.24,0.217,0.248,0.0,0.0,0.904436,1.035288,0.0,0.0,1,1,1,0,0,1,0,0,0,0,0,150.0,3.2,32.1,25.1,7.0,3.2,V-1,2,3.0,35.0,,,,,,,,,,17.1,18.6,-1.5,,,,,,,73.1,305.9,P_N,https://doi.org/10.1007/s10853-017-1102-x,O=P1(Nc2nccs2)Oc2ccccc2-c2ccccc21,P-N,pc_pn,SoftVote_local,raw,1200.0,316.95780424048905,0.5950289184145778,Main application domain: DOPO P-C/P-N prediction; use as trend-level BDE feature.,Only one suitable model prediction is available.,,316.95780424048905,0.5950289184145778,SoftVote_local,raw,1200.0,316.95780424048905,0.5950289184145778,pc_pn,SoftVote_local,raw,1200.0,Main application domain: DOPO P-C/P-N prediction; use as trend-level BDE feature.,Only one suitable model prediction is available.,,316.95780424048905,0.5950289184145778,305.9,1,measured_or_original,0
DOPO_EP_0195,D-AZ,,DDM,DOPO-based (additive),0,1,P-N-S,100.00%,0.00%,O=P(C1=C2C=CC=C1)(NC3=NC=CS3)OC4=C2C=CC=C4,,NC1=CC=C(CC2=CC=C(N)C=C2)C=C1,5.0,0.49,0.443,0.507,0.0,0.0,0.904436,1.035288,0.0,0.0,1,1,1,0,0,1,0,0,0,0,0,150.0,3.2,34.7,25.1,9.600000000000001,3.2,V-0,3,3.0,35.0,791.0,1068.0,-277.0,75.0,76.0,-1.0,166.0,175.0,-9.0,17.8,18.6,-0.8000000000000007,68.0,90.0,-22.0,90.0,85.0,5.0,73.1,305.9,P_N,https://doi.org/10.1007/s10853-017-1102-x,O=P1(Nc2nccs2)Oc2ccccc2-c2ccccc21,P-N,pc_pn,SoftVote_local,raw,1200.0,316.95780424048905,0.5950289184145834,Main application domain: DOPO P-C/P-N prediction; use as trend-level BDE feature.,Only one suitable model prediction is available.,,316.95780424048905,0.5950289184145834,SoftVote_local,raw,1200.0,316.95780424048905,0.5950289184145834,pc_pn,SoftVote_local,raw,1200.0,Main application domain: DOPO P-C/P-N prediction; use as trend-level BDE feature.,Only one suitable model prediction is available.,,316.95780424048905,0.5950289184145834,305.9,1,measured_or_original,0
DOPO_EP_0196,D-AZ,,DDM,DOPO-based (additive),0,1,P-N-S,100.00%,0.00%,O=P(C1=C2C=CC=C1)(NC3=NC=CS3)OC4=C2C=CC=C4,,NC1=CC=C(CC2=CC=C(N)C=C2)C=C1,7.5,0.74,0.669,0.766,0.0,0.0,0.904436,1.035288,0.0,0.0,1,1,1,0,0,1,0,0,0,0,0,150.0,3.2,33.5,25.1,8.399999999999999,3.2,V-0,3,3.0,35.0,799.0,1068.0,-269.0,71.0,76.0,-5.0,164.0,175.0,-11.0,18.0,18.6,-0.6000000000000014,107.0,90.0,17.0,112.0,85.0,27.0,73.1,305.9,P_N,https://doi.org/10.1007/s10853-017-1102-x,O=P1(Nc2nccs2)Oc2ccccc2-c2ccccc21,P-N,pc_pn,SoftVote_local,raw,1200.0,316.95780424048905,0.5950289184145778,Main application domain: DOPO P-C/P-N prediction; use as trend-level BDE feature.,Only one suitable model prediction is available.,,316.95780424048905,0.5950289184145778,SoftVote_local,raw,1200.0,316.95780424048905,0.5950289184145778,pc_pn,SoftVote_local,raw,1200.0,Main application domain: DOPO P-C/P-N prediction; use as trend-level BDE feature.,Only one suitable model prediction is available.,,316.95780424048905,0.5950289184145778,305.9,1,measured_or_original,0
