Repository: huangxueling027/DOPO-EP-ML

# Data

This directory contains the frozen machine-readable data release used by the manuscript workflow.

- `DOPO_EP_new.csv`: standardized DOPO-derived flame-retardant/epoxy records.
- `DOPO_EP_new_with_BDE.csv`: the same data release with auxiliary BDE-related fields.
- `external_validation/External_Validation_V4_ready.csv`: independent literature-based external-validation input retained under its historical filename for compatibility with the frozen code.

The main data release contains 599 standardized experimental records. Dataset integrity is checked against the SHA256 values stored in `PROJECT_RULES_LOCK.json`. Original publisher PDFs are not redistributed in this repository.

File: data/DOPO_EP_new_with_BDE.csv (part 6 of 15)
DOPO_EP_0197,D-AZ,,DDM,DOPO-based (additive),0,1,P-N-S,100.00%,0.00%,O=P(C1=C2C=CC=C1)(NC3=NC=CS3)OC4=C2C=CC=C4,,NC1=CC=C(CC2=CC=C(N)C=C2)C=C1,10.0,0.99,0.895,1.025,0.0,0.0,0.904436,1.035288,0.0,0.0,1,1,1,0,0,1,0,0,0,0,0,150.0,3.2,33.5,25.1,8.399999999999999,3.2,V-0,3,3.0,35.0,858.0,1068.0,-210.0,72.0,76.0,-4.0,157.0,175.0,-18.0,18.4,18.6,-0.20000000000000284,108.0,90.0,18.0,117.0,85.0,32.0,73.1,305.9,P_N,https://doi.org/10.1007/s10853-017-1102-x,O=P1(Nc2nccs2)Oc2ccccc2-c2ccccc21,P-N,pc_pn,SoftVote_local,raw,1200.0,316.95780424048905,0.5950289184145876,Main application domain: DOPO P-C/P-N prediction; use as trend-level BDE feature.,Only one suitable model prediction is available.,,316.95780424048905,0.5950289184145876,SoftVote_local,raw,1200.0,316.95780424048905,0.5950289184145876,pc_pn,SoftVote_local,raw,1200.0,Main application domain: DOPO P-C/P-N prediction; use as trend-level BDE feature.,Only one suitable model prediction is available.,,316.95780424048905,0.5950289184145876,305.9,1,measured_or_original,0
DOPO_EP_0198,D-AZ,,DDM,DOPO-based (additive),0,1,P-N-S,100.00%,0.00%,O=P(C1=C2C=CC=C1)(NC3=NC=CS3)OC4=C2C=CC=C4,,NC1=CC=C(CC2=CC=C(N)C=C2)C=C1,12.5,1.23,1.112,1.273,0.0,0.0,0.904436,1.035288,0.0,0.0,1,1,1,0,0,1,0,0,0,0,0,150.0,3.2,31.1,25.1,6.0,3.2,V-0,3,3.0,35.0,,,,,,,,,,19.1,18.6,0.5,,,,,,,73.1,305.9,P_N,https://doi.org/10.1007/s10853-017-1102-x,O=P1(Nc2nccs2)Oc2ccccc2-c2ccccc21,P-N,pc_pn,SoftVote_local,raw,1200.0,316.95780424048905,0.5950289184145834,Main application domain: DOPO P-C/P-N prediction; use as trend-level BDE feature.,Only one suitable model prediction is available.,,316.95780424048905,0.5950289184145834,SoftVote_local,raw,1200.0,316.95780424048905,0.5950289184145834,pc_pn,SoftVote_local,raw,1200.0,Main application domain: DOPO P-C/P-N prediction; use as trend-level BDE feature.,Only one suitable model prediction is available.,,316.95780424048905,0.5950289184145834,305.9,1,measured_or_original,0
DOPO_EP_0199,D-ATA,,DDM,DOPO-based (reactive),1,0,Neat EP,100.00%,0.00%,O=P(C1=C2C=CC=C1)(NC3=NNC=N3)OC4=C2C=CC=C4,,NC1=CC=C(CC2=CC=C(N)C=C2)C=C1,0.0,0.0,0.0,0.0,0.0,0.0,1.808872,0.0,0.0,0.0,1,1,0,0,0,1,0,0,0,0,0,150.0,3.2,25.0,25.0,0.0,3.2,NR,0,3.0,35.0,1152.0,1152.0,0.0,82.0,82.0,0.0,166.0,166.0,0.0,,,,59.0,59.0,0.0,94.0,94.0,0.0,,,,https://doi.org/10.1016/j.compositesb.2020.108019,,,,,,,,,,,,,,,,,,,,,,,,,,,,,0,missing,1
DOPO_EP_0200,D-ATA,,DDM,DOPO-based (reactive),1,1,P-N,100.00%,0.00%,O=P(C1=C2C=CC=C1)(NC3=NNC=N3)OC4=C2C=CC=C4,,NC1=CC=C(CC2=CC=C(N)C=C2)C=C1,2.6,0.27,0.488,0.0,0.0,0.0,1.808872,0.0,0.0,0.0,1,1,0,0,0,1,0,0,0,0,0,150.0,3.2,29.7,25.0,4.699999999999999,3.2,V-1,2,3.0,35.0,,,,,,,159.0,166.0,-7.0,,,,67.0,59.0,8.0,110.0,94.0,16.0,80.7,337.6,P_N,https://doi.org/10.1016/j.compositesb.2020.108019,O=P1(Nc2nc[nH]n2)Oc2ccccc2-c2ccccc21,P-N,pc_pn,SoftVote_local,raw,1200.0,341.1501961880147,0.7197775310373652,Main application domain: DOPO P-C/P-N prediction; use as trend-level BDE feature.,Only one suitable model prediction is available.,,341.1501961880147,0.7197775310373652,SoftVote_local,raw,1200.0,341.1501961880147,0.7197775310373652,pc_pn,SoftVote_local,raw,1200.0,Main application domain: DOPO P-C/P-N prediction; use as trend-level BDE feature.,Only one suitable model prediction is available.,,341.1501961880147,0.7197775310373652,337.6,1,measured_or_original,0
DOPO_EP_0201,D-ATA,,DDM,DOPO-based (reactive),1,1,P-N,100.00%,0.00%,O=P(C1=C2C=CC=C1)(NC3=NNC=N3)OC4=C2C=CC=C4,,NC1=CC=C(CC2=CC=C(N)C=C2)C=C1,5.1,0.53,0.959,0.0,0.0,0.0,1.808872,0.0,0.0,0.0,1,1,0,0,0,1,0,0,0,0,0,150.0,3.2,33.2,25.0,8.200000000000003,3.2,V-0,3,3.0,35.0,793.0,1152.0,-359.0,69.0,82.0,-13.0,153.0,166.0,-13.0,,,,69.0,59.0,10.0,113.0,94.0,19.0,80.7,337.6,P_N,https://doi.org/10.1016/j.compositesb.2020.108019,O=P1(Nc2nc[nH]n2)Oc2ccccc2-c2ccccc21,P-N,pc_pn,SoftVote_local,raw,1200.0,341.1501961880147,0.7197775310373652,Main application domain: DOPO P-C/P-N prediction; use as trend-level BDE feature.,Only one suitable model prediction is available.,,341.1501961880147,0.7197775310373652,SoftVote_local,raw,1200.0,341.1501961880147,0.7197775310373652,pc_pn,SoftVote_local,raw,1200.0,Main application domain: DOPO P-C/P-N prediction; use as trend-level BDE feature.,Only one suitable model prediction is available.,,341.1501961880147,0.7197775310373652,337.6,1,measured_or_original,0
DOPO_EP_0202,D-ATA,,DDM,DOPO-based (reactive),1,1,P-N,100.00%,0.00%,O=P(C1=C2C=CC=C1)(NC3=NNC=N3)OC4=C2C=CC=C4,,NC1=CC=C(CC2=CC=C(N)C=C2)C=C1,7.7,0.8,1.447,0.0,0.0,0.0,1.808872,0.0,0.0,0.0,1,1,0,0,0,1,0,0,0,0,0,150.0,3.2,34.2,25.0,9.200000000000003,3.2,V-1,2,3.0,35.0,799.0,1152.0,-353.0,63.0,82.0,-19.0,142.0,166.0,-24.0,,,,71.0,59.0,12.0,118.0,94.0,24.0,80.7,337.6,P_N,https://doi.org/10.1016/j.compositesb.2020.108019,O=P1(Nc2nc[nH]n2)Oc2ccccc2-c2ccccc21,P-N,pc_pn,SoftVote_local,raw,1200.0,341.1501961880147,0.7197775310373652,Main application domain: DOPO P-C/P-N prediction; use as trend-level BDE feature.,Only one suitable model prediction is available.,,341.1501961880147,0.7197775310373652,SoftVote_local,raw,1200.0,341.1501961880147,0.7197775310373652,pc_pn,SoftVote_local,raw,1200.0,Main application domain: DOPO P-C/P-N prediction; use as trend-level BDE feature.,Only one suitable model prediction is available.,,341.1501961880147,0.7197775310373652,337.6,1,measured_or_original,0
DOPO_EP_0203,DOPO,,DDM,DOPO-based (reactive),1,0,P-only,100.00%,0.00%,O=P(C1=CC=CC=C21)OC3=C2C=CC=C3,,NC1=CC=C(CC2=CC=C(N)C=C2)C=C1,4.89,0.7,0.0,0.0,0.0,0.0,0.0,0.0,0.0,0.0,1,0,0,0,0,1,0,0,0,0,0,150.0,3.2,35.1,25.0,10.100000000000001,3.2,V-1,2,3.0,35.0,,,,,,,,,,,,,,,,,,,84.9,355.2,P_H,https://doi.org/10.1016/j.firesaf.2021.103472,O=[PH]1Oc2ccccc2-c2ccccc21,P-H,,,,,,,No suitable model was available for this bond type.,Only one suitable model prediction is available.,,346.3329719354766,1.350450716336122,SoftVote_local,raw,1200.0,,,,,,,No suitable model was available for this bond type.,Only one suitable model prediction is available.,,346.3329719354766,1.350450716336122,355.2,1,measured_or_original,1
DOPO_EP_0204,DOPT,,DDM,DOPO-based (Co-curing),2,0,Neat EP,100.00%,0.00%,CC1=CC=C(S(=O)(NP2(C3=C(C4=C(O2)C=CC=C4)C=CC=C3)=O)=O)C=C1,,NC1=CC=C(CC2=CC=C(N)C=C2)C=C1,0.0,0.0,0.0,0.0,0.0,0.0,0.452218,1.035288,0.0,0.0,1,1,1,0,0,1,0,0,0,0,0,150.0,3.0,25.0,25.0,0.0,3.0,NR,0,3.0,35.0,1453.0,1453.0,0.0,67.3,67.3,0.0,170.8,170.8,0.0,19.7,19.7,0.0,77.8,77.8,0.0,114.2,114.2,0.0,,,,https://doi.org/10.1016/j.firesaf.2021.103472,,,,,,,,,,,,,,,,,,,,,,,,,,,,,0,missing,1
DOPO_EP_0205,DOPT,,DDM,DOPO-based (Co-curing),2,1,P-N-S,100.00%,0.00%,CC1=CC=C(S(=O)(NP2(C3=C(C4=C(O2)C=CC=C4)C=CC=C3)=O)=O)C=C1,,NC1=CC=C(CC2=CC=C(N)C=C2)C=C1,2.49,0.2,0.09,0.207,0.0,0.0,0.452218,1.035288,0.0,0.0,1,1,1,0,0,1,0,0,0,0,0,150.0,3.0,33.8,25.0,8.799999999999997,3.0,V-1,2,3.0,35.0,713.0,1453.0,-740.0,57.8,67.3,-9.5,170.3,170.8,-0.5,21.6,19.7,1.9000000000000021,81.6,77.8,3.799999999999997,211.8,114.2,97.60000000000001,95.9,401.2,P_N,https://doi.org/10.1016/j.firesaf.2021.103472,Cc1ccc(S(=O)(=O)NP2(=O)Oc3ccccc3-c3ccccc32)cc1,P-N,pc_pn,SoftVote_local,raw,1200.0,390.34808640595,0.2892299866234851,Main application domain: DOPO P-C/P-N prediction; use as trend-level BDE feature.,Only one suitable model prediction is available.,,390.34808640595,0.2892299866234851,SoftVote_local,raw,1200.0,390.34808640595,0.2892299866234851,pc_pn,SoftVote_local,raw,1200.0,Main application domain: DOPO P-C/P-N prediction; use as trend-level BDE feature.,Only one suitable model prediction is available.,,390.34808640595,0.2892299866234851,401.2,1,measured_or_original,0
DOPO_EP_0206,DOPT,,DDM,DOPO-based (Co-curing),2,1,P-N-S,100.00%,0.00%,CC1=CC=C(S(=O)(NP2(C3=C(C4=C(O2)C=CC=C4)C=CC=C3)=O)=O)C=C1,,NC1=CC=C(CC2=CC=C(N)C=C2)C=C1,4.98,0.4,0.181,0.414,0.0,0.0,0.452218,1.035288,0.0,0.0,1,1,1,0,0,1,0,0,0,0,0,150.0,3.0,37.5,25.0,12.5,3.0,V-0,3,3.0,35.0,451.0,1453.0,-1002.0,51.6,67.3,-15.699999999999996,165.7,170.8,-5.100000000000023,25.6,19.7,5.900000000000002,85.7,77.8,7.900000000000006,239.1,114.2,124.89999999999999,95.9,401.2,P_N,https://doi.org/10.1016/j.firesaf.2021.103472,Cc1ccc(S(=O)(=O)NP2(=O)Oc3ccccc3-c3ccccc32)cc1,P-N,pc_pn,SoftVote_local,raw,1200.0,390.34808640595,0.2892299866234851,Main application domain: DOPO P-C/P-N prediction; use as trend-level BDE feature.,Only one suitable model prediction is available.,,390.34808640595,0.2892299866234851,SoftVote_local,raw,1200.0,390.34808640595,0.2892299866234851,pc_pn,SoftVote_local,raw,1200.0,Main application domain: DOPO P-C/P-N prediction; use as trend-level BDE feature.,Only one suitable model prediction is available.,,390.34808640595,0.2892299866234851,401.2,1,measured_or_original,0
DOPO_EP_0207,DOPT,,DDM,DOPO-based (Co-curing),2,1,P-N-S,100.00%,0.00%,CC1=CC=C(S(=O)(NP2(C3=C(C4=C(O2)C=CC=C4)C=CC=C3)=O)=O)C=C1,,NC1=CC=C(CC2=CC=C(N)C=C2)C=C1,7.59,0.61,0.276,0.632,0.0,0.0,0.452218,1.035288,0.0,0.0,1,1,1,0,0,1,0,0,0,0,0,150.0,3.0,38.8,25.0,13.799999999999997,3.0,V-1,2,3.0,35.0,580.0,1453.0,-873.0,54.2,67.3,-13.099999999999994,157.3,170.8,-13.5,26.0,19.7,6.300000000000001,80.4,77.8,2.6000000000000085,199.4,114.2,85.2,95.9,401.2,P_N,https://doi.org/10.1016/j.firesaf.2021.103472,Cc1ccc(S(=O)(=O)NP2(=O)Oc3ccccc3-c3ccccc32)cc1,P-N,pc_pn,SoftVote_local,raw,1200.0,390.34808640595,0.2892299866234851,Main application domain: DOPO P-C/P-N prediction; use as trend-level BDE feature.,Only one suitable model prediction is available.,,390.34808640595,0.2892299866234851,SoftVote_local,raw,1200.0,390.34808640595,0.2892299866234851,pc_pn,SoftVote_local,raw,1200.0,Main application domain: DOPO P-C/P-N prediction; use as trend-level BDE feature.,Only one suitable model prediction is available.,,390.34808640595,0.2892299866234851,401.2,1,measured_or_original,0
DOPO_EP_0208,DOPO-AI,,,DOPO-based (Co-curing),2,0,Neat EP,100.00%,0.00%,O=P(C1=C2C=CC=C1)(NCCCN3C=CN=C3)OC4=C2C=CC=C4,,,0.0,0.0,0.0,0.0,0.0,0.0,1.356654,0.0,0.0,0.0,1,1,0,0,0,0,0,0,0,0,0,120.0,3.0,22.3,22.3,0.0,3.0,NR,0,3.0,50.0,1149.0,1149.0,0.0,86.7,86.7,0.0,154.0,154.0,0.0,,,,56.2,56.2,0.0,78.9,78.9,0.0,,,,https://doi.org/10.1021/acsapm.0c00577,,,,,,,,,,,,,,,,,,,,,,,,,,,,,0,missing,1
DOPO_EP_0209,DOPO-AI,,,DOPO-based (Co-curing),2,1,P-N,100.00%,0.00%,O=P(C1=C2C=CC=C1)(NCCCN3C=CN=C3)OC4=C2C=CC=C4,,,11.0,0.86,1.167,0.0,0.0,0.0,1.356654,0.0,0.0,0.0,1,1,0,0,0,0,0,0,0,0,0,120.0,3.0,35.0,22.3,12.7,3.0,V-1,2,3.0,50.0,899.0,1149.0,-250.0,72.8,86.7,-13.900000000000006,149.0,154.0,-5.0,,,,52.9,56.2,-3.3000000000000043,75.7,78.9,-3.200000000000003,94.6,395.8,P_N,https://doi.org/10.1021/acsapm.0c00577,O=P1(NCCCn2ccnc2)Oc2ccccc2-c2ccccc21,P-N,pc_pn,SoftVote_local,raw,1200.0,388.852132481118,0.8381254134021779,Main application domain: DOPO P-C/P-N prediction; use as trend-level BDE feature.,Only one suitable model prediction is available.,,388.852132481118,0.8381254134021779,SoftVote_local,raw,1200.0,388.852132481118,0.8381254134021779,pc_pn,SoftVote_local,raw,1200.0,Main application domain: DOPO P-C/P-N prediction; use as trend-level BDE feature.,Only one suitable model prediction is available.,,388.852132481118,0.8381254134021779,395.8,1,measured_or_original,0
DOPO_EP_0210,DOPO-AI,,,DOPO-based (Co-curing),2,1,P-N,100.00%,0.00%,O=P(C1=C2C=CC=C1)(NCCCN3C=CN=C3)OC4=C2C=CC=C4,,,14.0,1.1,1.492,0.0,0.0,0.0,1.356654,0.0,0.0,0.0,1,1,0,0,0,0,0,0,0,0,0,120.0,3.0,36.2,22.3,13.900000000000002,3.0,V-0,3,3.0,50.0,782.0,1149.0,-367.0,69.2,86.7,-17.5,146.0,154.0,-8.0,,,,54.8,56.2,-1.4000000000000057,76.2,78.9,-2.700000000000003,94.6,395.8,P_N,https://doi.org/10.1021/acsapm.0c00577,O=P1(NCCCn2ccnc2)Oc2ccccc2-c2ccccc21,P-N,pc_pn,SoftVote_local,raw,1200.0,388.8521324811179,0.8381254134021786,Main application domain: DOPO P-C/P-N prediction; use as trend-level BDE feature.,Only one suitable model prediction is available.,,388.8521324811179,0.8381254134021786,SoftVote_local,raw,1200.0,388.8521324811179,0.8381254134021786,pc_pn,SoftVote_local,raw,1200.0,Main application domain: DOPO P-C/P-N prediction; use as trend-level BDE feature.,Only one suitable model prediction is available.,,388.8521324811179,0.8381254134021786,395.8,1,measured_or_original,0
DOPO_EP_0211,DOPO-AI,,,DOPO-based (Co-curing),2,1,P-N,100.00%,0.00%,O=P(C1=C2C=CC=C1)(NCCCN3C=CN=C3)OC4=C2C=CC=C4,,,17.0,1.34,1.818,0.0,0.0,0.0,1.356654,0.0,0.0,0.0,1,1,0,0,0,0,0,0,0,0,0,120.0,3.0,37.0,22.3,14.7,3.0,V-0,3,3.0,50.0,728.0,1149.0,-421.0,63.9,86.7,-22.800000000000004,146.0,154.0,-8.0,,,,55.5,56.2,-0.7000000000000028,77.5,78.9,-1.4000000000000057,94.6,395.8,P_N,https://doi.org/10.1021/acsapm.0c00577,O=P1(NCCCn2ccnc2)Oc2ccccc2-c2ccccc21,P-N,pc_pn,SoftVote_local,raw,1200.0,388.852132481118,0.8381254134021779,Main application domain: DOPO P-C/P-N prediction; use as trend-level BDE feature.,Only one suitable model prediction is available.,,388.852132481118,0.8381254134021779,SoftVote_local,raw,1200.0,388.852132481118,0.8381254134021779,pc_pn,SoftVote_local,raw,1200.0,Main application domain: DOPO P-C/P-N prediction; use as trend-level BDE feature.,Only one suitable model prediction is available.,,388.852132481118,0.8381254134021779,395.8,1,measured_or_original,0
DOPO_EP_0212,DOPO-PEPA,,DDM,DOPO-based (additive),0,0,Neat EP,100.00%,0.00%,O=P(C1=C2C=CC=C1)(OCC34COP(OC3)(OC4)=O)OC5=C2C=CC=C5,,NC1=CC=C(CC2=CC=C(N)C=C2)C=C1,0.0,0.0,0.0,0.0,0.0,0.0,0.0,0.0,0.0,0.0,1,0,0,0,0,1,0,0,0,0,0,150.0,3.0,23.0,23.0,0.0,3.0,NR,0,3.0,35.0,1291.0,1291.0,0.0,87.2,87.2,0.0,185.0,185.0,0.0,,,,,,,,,,,,,https://doi.org/10.1021/acs.iecr.6b04292,,,,,,,,,,,,,,,,,,,,,,,,,,,,,0,missing,1
DOPO_EP_0213,DOPO-PEPA,,DDM,DOPO-based (additive),0,1,P-P,100.00%,0.00%,O=P(C1=C2C=CC=C1)(OCC34COP(OC3)(OC4)=O)OC5=C2C=CC=C5,,NC1=CC=C(CC2=CC=C(N)C=C2)C=C1,5.7,0.92,0.0,0.0,0.0,0.0,0.0,0.0,0.0,0.0,1,0,0,0,0,1,0,0,0,0,0,150.0,3.0,30.0,23.0,7.0,3.0,V-0,3,3.0,35.0,873.0,1291.0,-418.0,60.9,87.2,-26.300000000000004,,,,,,,,,,,,,100.0,418.4,P_O,https://doi.org/10.1021/acs.iecr.6b04292,O=P12OCC(COP3(=O)Oc4ccccc4-c4ccccc43)(CO1)CO2,P-O,,,,,,,No suitable model was available for this bond type.,Only one suitable model prediction is available.,,346.86937457991974,1.4686758382430272,SoftVote_local,raw,1200.0,,,,,,,No suitable model was available for this bond type.,Only one suitable model prediction is available.,,346.86937457991974,1.4686758382430272,418.4,1,measured_or_original,1
DOPO_EP_0214,DOPO-PEPA,,DDM,DOPO-based (additive),0,1,P-P,100.00%,0.00%,O=P(C1=C2C=CC=C1)(OCC34COP(OC3)(OC4)=O)OC5=C2C=CC=C5,,NC1=CC=C(CC2=CC=C(N)C=C2)C=C1,7.4,1.19,0.0,0.0,0.0,0.0,0.0,0.0,0.0,0.0,1,0,0,0,0,1,0,0,0,0,0,150.0,3.0,35.0,23.0,12.0,3.0,V-0,3,3.0,35.0,683.0,1291.0,-608.0,46.3,87.2,-40.900000000000006,,,,,,,,,,,,,100.0,418.4,P_O,https://doi.org/10.1021/acs.iecr.6b04292,O=P12OCC(COP3(=O)Oc4ccccc4-c4ccccc43)(CO1)CO2,P-O,,,,,,,No suitable model was available for this bond type.,Only one suitable model prediction is available.,,346.86937457991974,1.4686758382430194,SoftVote_local,raw,1200.0,,,,,,,No suitable model was available for this bond type.,Only one suitable model prediction is available.,,346.86937457991974,1.4686758382430194,418.4,1,measured_or_original,1
DOPO_EP_0215,DOPO-PEPA,,DDM,DOPO-based (additive),0,1,P-P,100.00%,0.00%,O=P(C1=C2C=CC=C1)(OCC34COP(OC3)(OC4)=O)OC5=C2C=CC=C5,,NC1=CC=C(CC2=CC=C(N)C=C2)C=C1,9.1,1.47,0.0,0.0,0.0,0.0,0.0,0.0,0.0,0.0,1,0,0,0,0,1,0,0,0,0,0,150.0,3.0,35.0,23.0,12.0,3.0,V-0,3,3.0,35.0,595.0,1291.0,-696.0,45.9,87.2,-41.300000000000004,168.0,185.0,-17.0,,,,,,,,,,100.0,418.4,P_O,https://doi.org/10.1021/acs.iecr.6b04292,O=P12OCC(COP3(=O)Oc4ccccc4-c4ccccc43)(CO1)CO2,P-O,,,,,,,No suitable model was available for this bond type.,Only one suitable model prediction is available.,,346.86937457991974,1.4686758382430194,SoftVote_local,raw,1200.0,,,,,,,No suitable model was available for this bond type.,Only one suitable model prediction is available.,,346.86937457991974,1.4686758382430194,418.4,1,measured_or_original,1
DOPO_EP_0216,MDOP,,DDM,DOPO-based (additive),0,0,Neat EP,100.00%,0.00%,O=P(C1=C2C=CC=C1)([O-])OC3=C2C=CC=C3.NC4=NC(N)=NC([NH3+])=N4,,NC1=CC=C(CC2=CC=C(N)C=C2)C=C1,0.0,0.0,0.0,0.0,0.0,0.0,2.71,0.0,0.0,0.0,1,1,0,0,0,1,0,0,0,0,0,150.0,3.2,26.4,26.4,0.0,3.2,NR,0,3.0,35.0,1205.4,1205.4,0.0,77.1,77.1,0.0,188.9,188.9,0.0,17.0,17.0,0.0,,,,100.1,100.1,0.0,,,,https://doi.org/10.1016/j.jaap.2017.10.025,,,,,,,,,,,,,,,,,,,,,,,,,,,,,0,missing,1
DOPO_EP_0217,MDOP,,DDM,DOPO-based (additive),0,1,P-N,100.00%,0.00%,O=P(C1=C2C=CC=C1)([O-])OC3=C2C=CC=C3.NC4=NC(N)=NC([NH3+])=N4,,NC1=CC=C(CC2=CC=C(N)C=C2)C=C1,1.25,0.08,0.22,0.0,0.0,0.0,2.71,0.0,0.0,0.0,1,1,0,0,0,1,0,0,0,0,0,150.0,3.2,31.0,26.4,4.600000000000001,3.2,V-1,2,3.0,35.0,1426.4,1205.4,221.0,75.4,77.1,-1.6999999999999886,187.0,188.9,-1.9000000000000057,19.5,17.0,2.5,,,,121.2,100.1,21.10000000000001,,,P_O,https://doi.org/10.1016/j.jaap.2017.10.025,Nc1nc(N)nc([NH3+])n1.O=P1([O-])Oc2ccccc2-c2ccccc21,P-O,,,,,,,No suitable model was available for this bond type.,Only one suitable model prediction is available.,,345.2034895871437,1.3659951833246062,SoftVote_local,raw,1200.0,,,,,,,No suitable model was available for this bond type.,Only one suitable model prediction is available.,,345.2034895871437,1.3659951833246062,,0,missing,1
DOPO_EP_0218,MDOP,,DDM,DOPO-based (additive),0,1,P-N,100.00%,0.00%,O=P(C1=C2C=CC=C1)([O-])OC3=C2C=CC=C3.NC4=NC(N)=NC([NH3+])=N4,,NC1=CC=C(CC2=CC=C(N)C=C2)C=C1,2.5,0.17,0.46,0.0,0.0,0.0,2.71,0.0,0.0,0.0,1,1,0,0,0,1,0,0,0,0,0,150.0,3.2,32.0,26.4,5.600000000000001,3.2,V-1,2,3.0,35.0,1209.5,1205.4,4.099999999999909,74.2,77.1,-2.8999999999999915,186.0,188.9,-2.9000000000000057,19.2,17.0,2.1999999999999993,,,,129.1,100.1,29.0,,,P_O,https://doi.org/10.1016/j.jaap.2017.10.025,Nc1nc(N)nc([NH3+])n1.O=P1([O-])Oc2ccccc2-c2ccccc21,P-O,,,,,,,No suitable model was available for this bond type.,Only one suitable model prediction is available.,,345.2034895871437,1.365995183324599,SoftVote_local,raw,1200.0,,,,,,,No suitable model was available for this bond type.,Only one suitable model prediction is available.,,345.2034895871437,1.365995183324599,,0,missing,1
DOPO_EP_0219,MDOP,,DDM,DOPO-based (additive),0,1,P-N,100.00%,0.00%,O=P(C1=C2C=CC=C1)([O-])OC3=C2C=CC=C3.NC4=NC(N)=NC([NH3+])=N4,,NC1=CC=C(CC2=CC=C(N)C=C2)C=C1,5.0,0.33,0.9,0.0,0.0,0.0,2.71,0.0,0.0,0.0,1,1,0,0,0,1,0,0,0,0,0,150.0,3.2,35.6,26.4,9.200000000000003,3.2,V-0,3,3.0,35.0,915.3,1205.4,-290.10000000000014,67.1,77.1,-10.0,176.4,188.9,-12.5,18.6,17.0,1.6000000000000014,,,,127.2,100.1,27.10000000000001,,,P_O,https://doi.org/10.1016/j.jaap.2017.10.025,Nc1nc(N)nc([NH3+])n1.O=P1([O-])Oc2ccccc2-c2ccccc21,P-O,,,,,,,No suitable model was available for this bond type.,Only one suitable model prediction is available.,,345.2034895871437,1.365995183324599,SoftVote_local,raw,1200.0,,,,,,,No suitable model was available for this bond type.,Only one suitable model prediction is available.,,345.2034895871437,1.365995183324599,,0,missing,1
DOPO_EP_0220,MDOP,,DDM,DOPO-based (additive),0,1,P-N,100.00%,0.00%,O=P(C1=C2C=CC=C1)([O-])OC3=C2C=CC=C3.NC4=NC(N)=NC([NH3+])=N4,,NC1=CC=C(CC2=CC=C(N)C=C2)C=C1,10.0,0.63,1.71,0.0,0.0,0.0,2.71,0.0,0.0,0.0,1,1,0,0,0,1,0,0,0,0,0,150.0,3.2,38.0,26.4,11.600000000000001,3.2,V-0,3,3.0,35.0,660.7,1205.4,-544.7,60.2,77.1,-16.89999999999999,,,,17.7,17.0,0.6999999999999993,,,,111.7,100.1,11.600000000000009,,,P_O,https://doi.org/10.1016/j.jaap.2017.10.025,Nc1nc(N)nc([NH3+])n1.O=P1([O-])Oc2ccccc2-c2ccccc21,P-O,,,,,,,No suitable model was available for this bond type.,Only one suitable model prediction is available.,,345.2034895871437,1.365995183324599,SoftVote_local,raw,1200.0,,,,,,,No suitable model was available for this bond type.,Only one suitable model prediction is available.,,345.2034895871437,1.365995183324599,,0,missing,1
DOPO_EP_0221,DOPO-THPO,,DDM,DOPO-based (additive),0,0,Neat EP,100.00%,0.00%,O=P(OCP(COP1(C2=C(C3=C(O1)C=CC=C3)C=CC=C2)=O)(COP4(C5=C(C6=C(O4)C=CC=C6)C=CC=C5)=O)=O)(C7=C8C=CC=C7)OC9=C8C=CC=C9,,NC1=CC=C(CC2=CC=C(N)C=C2)C=C1,0.0,0.0,0.0,0.0,0.0,0.0,0.0,0.0,0.0,0.0,1,0,0,0,0,1,0,0,0,0,0,150.0,3.0,26.0,26.0,0.0,3.0,NR,0,3.0,35.0,1725.0,1725.0,0.0,60.2,60.2,0.0,,,,,,,,,,,,,,,,https://doi.org/10.1016/j.polymdegradstab.2018.01.024,,,,,,,,,,,,,,,,,,,,,,,,,,,,,0,missing,1
DOPO_EP_0222,DOPO-THPO,,DDM,DOPO-based (additive),0,1,P-P,100.00%,0.00%,O=P(OCP(COP1(C2=C(C3=C(O1)C=CC=C3)C=CC=C2)=O)(COP4(C5=C(C6=C(O4)C=CC=C6)C=CC=C5)=O)=O)(C7=C8C=CC=C7)OC9=C8C=CC=C9,,NC1=CC=C(CC2=CC=C(N)C=C2)C=C1,1.0,0.16,0.0,0.0,0.0,0.0,0.0,0.0,0.0,0.0,1,0,0,0,0,1,0,0,0,0,0,150.0,3.0,29.0,26.0,3.0,3.0,V-1,2,3.0,35.0,1488.0,1725.0,-237.0,56.4,60.2,-3.8000000000000043,,,,,,,,,,,,,,,P_O,https://doi.org/10.1016/j.polymdegradstab.2018.01.024,O=P(COP1(=O)Oc2ccccc2-c2ccccc21)(COP1(=O)Oc2ccccc2-c2ccccc21)COP1(=O)Oc2ccccc2-c2ccccc21,P-O,,,,,,,No suitable model was available for this bond type.,Only one suitable model prediction is available.,,345.69695167661087,0.7520614345791962,SoftVote_local,raw,1200.0,,,,,,,No suitable model was available for this bond type.,Only one suitable model prediction is available.,,345.69695167661087,0.7520614345791962,,0,missing,1
DOPO_EP_0223,DOPO-THPO,,DDM,DOPO-based (additive),0,1,P-P,100.00%,0.00%,O=P(OCP(COP1(C2=C(C3=C(O1)C=CC=C3)C=CC=C2)=O)(COP4(C5=C(C6=C(O4)C=CC=C6)C=CC=C5)=O)=O)(C7=C8C=CC=C7)OC9=C8C=CC=C9,,NC1=CC=C(CC2=CC=C(N)C=C2)C=C1,1.5,0.25,0.0,0.0,0.0,0.0,0.0,0.0,0.0,0.0,1,0,0,0,0,1,0,0,0,0,0,150.0,3.0,29.0,26.0,3.0,3.0,V-1,2,3.0,35.0,1450.0,1725.0,-275.0,56.8,60.2,-3.4000000000000057,,,,,,,,,,,,,,,P_O,https://doi.org/10.1016/j.polymdegradstab.2018.01.024,O=P(COP1(=O)Oc2ccccc2-c2ccccc21)(COP1(=O)Oc2ccccc2-c2ccccc21)COP1(=O)Oc2ccccc2-c2ccccc21,P-O,,,,,,,No suitable model was available for this bond type.,Only one suitable model prediction is available.,,345.69695167661087,0.7520614345791962,SoftVote_local,raw,1200.0,,,,,,,No suitable model was available for this bond type.,Only one suitable model prediction is available.,,345.69695167661087,0.7520614345791962,,0,missing,1
DOPO_EP_0224,DOPO-THPO,,DDM,DOPO-based (additive),0,1,P-P,100.00%,0.00%,O=P(OCP(COP1(C2=C(C3=C(O1)C=CC=C3)C=CC=C2)=O)(COP4(C5=C(C6=C(O4)C=CC=C6)C=CC=C5)=O)=O)(C7=C8C=CC=C7)OC9=C8C=CC=C9,,NC1=CC=C(CC2=CC=C(N)C=C2)C=C1,2.0,0.33,0.0,0.0,0.0,0.0,0.0,0.0,0.0,0.0,1,0,0,0,0,1,0,0,0,0,0,150.0,3.0,30.0,26.0,4.0,3.0,V-0,3,3.0,35.0,1357.0,1725.0,-368.0,52.4,60.2,-7.800000000000004,,,,,,,,,,,,,,,P_O,https://doi.org/10.1016/j.polymdegradstab.2018.01.024,O=P(COP1(=O)Oc2ccccc2-c2ccccc21)(COP1(=O)Oc2ccccc2-c2ccccc21)COP1(=O)Oc2ccccc2-c2ccccc21,P-O,,,,,,,No suitable model was available for this bond type.,Only one suitable model prediction is available.,,345.69695167661087,0.7520614345791962,SoftVote_local,raw,1200.0,,,,,,,No suitable model was available for this bond type.,Only one suitable model prediction is available.,,345.69695167661087,0.7520614345791962,,0,missing,1
DOPO_EP_0225,DOPO-THPO,,DDM,DOPO-based (additive),0,1,P-P,100.00%,0.00%,O=P(OCP(COP1(C2=C(C3=C(O1)C=CC=C3)C=CC=C2)=O)(COP4(C5=C(C6=C(O4)C=CC=C6)C=CC=C5)=O)=O)(C7=C8C=CC=C7)OC9=C8C=CC=C9,,NC1=CC=C(CC2=CC=C(N)C=C2)C=C1,2.5,0.41,0.0,0.0,0.0,0.0,0.0,0.0,0.0,0.0,1,0,0,0,0,1,0,0,0,0,0,150.0,3.0,32.0,26.0,6.0,3.0,V-0,3,3.0,35.0,1375.0,1725.0,-350.0,49.8,60.2,-10.400000000000006,,,,,,,,,,,,,,,P_O,https://doi.org/10.1016/j.polymdegradstab.2018.01.024,O=P(COP1(=O)Oc2ccccc2-c2ccccc21)(COP1(=O)Oc2ccccc2-c2ccccc21)COP1(=O)Oc2ccccc2-c2ccccc21,P-O,,,,,,,No suitable model was available for this bond type.,Only one suitable model prediction is available.,,345.69695167661075,0.7520614345791907,SoftVote_local,raw,1200.0,,,,,,,No suitable model was available for this bond type.,Only one suitable model prediction is available.,,345.69695167661075,0.7520614345791907,,0,missing,1
DOPO_EP_0226,SFD-BOZ,,MeTHPA,DOPO-based (Co-curing),2,0,Neat EP,100.00%,0.00%,O=P(C1=C2C=CC=C1)(C3C4=C(OCN3CC5=CC=CO5)C=CC=C4)OC6=C2C=CC=C6,,CC1C=CC2C(C(OC2=O)=O)C1,0.0,0.0,0.0,0.0,0.0,0.0,0.452218,0.0,0.0,0.0,1,1,0,0,0,0,0,0,0,0,0,230.0,3.0,20.0,20.0,0.0,3.0,NR,0,3.0,50.0,1145.0,1145.0,0.0,85.0,85.0,0.0,134.0,134.0,0.0,,,,54.7,54.7,0.0,112.1,112.1,0.0,,,,https://doi.org/10.1016/j.polymdegradstab.2022.109878,,,,,,,,,,,,,,,,,,,,,,,,,,,,,0,missing,1
DOPO_EP_0227,SFD-BOZ,,MeTHPA,DOPO-based (Co-curing),2,1,P-N-C,100.00%,0.00%,O=P(C1=C2C=CC=C1)(C3C4=C(OCN3CC5=CC=CO5)C=CC=C4)OC6=C2C=CC=C6,,CC1C=CC2C(C(OC2=O)=O)C1,6.9,0.5,0.226,0.0,0.0,0.0,0.452218,0.0,0.0,0.0,1,1,0,0,0,0,0,0,0,0,0,230.0,3.0,26.1,20.0,6.100000000000001,3.0,NR,0,3.0,50.0,652.0,1145.0,-493.0,64.0,85.0,-21.0,136.0,134.0,2.0,,,,70.5,54.7,15.799999999999997,112.1,112.1,0.0,65.9,275.7,P_C,https://doi.org/10.1016/j.polymdegradstab.2022.109878,O=P1(C2c3ccccc3OCN2Cc2ccco2)Oc2ccccc2-c2ccccc21,P-C,pc_pn,SoftVote_local,raw,1200.0,284.4749135995089,0.50377638188286,Main application domain: DOPO P-C/P-N prediction; use as trend-level BDE feature.,Only one suitable model prediction is available.,,284.4749135995089,0.50377638188286,SoftVote_local,raw,1200.0,284.4749135995089,0.50377638188286,pc_pn,SoftVote_local,raw,1200.0,Main application domain: DOPO P-C/P-N prediction; use as trend-level BDE feature.,Only one suitable model prediction is available.,,284.4749135995089,0.50377638188286,275.7,1,measured_or_original,0
DOPO_EP_0228,SFD-BOZ,,MeTHPA,DOPO-based (Co-curing),2,1,P-N-C,100.00%,0.00%,O=P(C1=C2C=CC=C1)(C3C4=C(OCN3CC5=CC=CO5)C=CC=C4)OC6=C2C=CC=C6,,CC1C=CC2C(C(OC2=O)=O)C1,13.8,1.0,0.452,0.0,0.0,0.0,0.452218,0.0,0.0,0.0,1,1,0,0,0,0,0,0,0,0,0,230.0,3.0,30.6,20.0,10.600000000000001,3.0,V-1,2,3.0,50.0,550.0,1145.0,-595.0,58.0,85.0,-27.0,140.0,134.0,6.0,,,,81.4,54.7,26.700000000000003,119.1,112.1,7.0,65.9,275.7,P_C,https://doi.org/10.1016/j.polymdegradstab.2022.109878,O=P1(C2c3ccccc3OCN2Cc2ccco2)Oc2ccccc2-c2ccccc21,P-C,pc_pn,SoftVote_local,raw,1200.0,284.4749135995089,0.50377638188286,Main application domain: DOPO P-C/P-N prediction; use as trend-level BDE feature.,Only one suitable model prediction is available.,,284.4749135995089,0.50377638188286,SoftVote_local,raw,1200.0,284.4749135995089,0.50377638188286,pc_pn,SoftVote_local,raw,1200.0,Main application domain: DOPO P-C/P-N prediction; use as trend-level BDE feature.,Only one suitable model prediction is available.,,284.4749135995089,0.50377638188286,275.7,1,measured_or_original,0
DOPO_EP_0229,SFD-BOZ,,MeTHPA,DOPO-based (Co-curing),2,1,P-N-C,100.00%,0.00%,O=P(C1=C2C=CC=C1)(C3C4=C(OCN3CC5=CC=CO5)C=CC=C4)OC6=C2C=CC=C6,,CC1C=CC2C(C(OC2=O)=O)C1,20.7,1.5,0.678,0.0,0.0,0.0,0.452218,0.0,0.0,0.0,1,1,0,0,0,0,0,0,0,0,0,230.0,3.0,35.2,20.0,15.200000000000003,3.0,V-0,3,3.0,50.0,539.0,1145.0,-606.0,54.0,85.0,-31.0,139.0,134.0,5.0,,,,54.4,54.7,-0.30000000000000426,122.3,112.1,10.200000000000003,65.9,275.7,P_C,https://doi.org/10.1016/j.polymdegradstab.2022.109878,O=P1(C2c3ccccc3OCN2Cc2ccco2)Oc2ccccc2-c2ccccc21,P-C,pc_pn,SoftVote_local,raw,1200.0,284.4749135995089,0.50377638188286,Main application domain: DOPO P-C/P-N prediction; use as trend-level BDE feature.,Only one suitable model prediction is available.,,284.4749135995089,0.50377638188286,SoftVote_local,raw,1200.0,284.4749135995089,0.50377638188286,pc_pn,SoftVote_local,raw,1200.0,Main application domain: DOPO P-C/P-N prediction; use as trend-level BDE feature.,Only one suitable model prediction is available.,,284.4749135995089,0.50377638188286,275.7,1,measured_or_original,0
DOPO_EP_0230,DMT,,DDS,DOPO-based (additive),0,0,Neat EP,100.00%,0.00%,O=C(CC(P1(C2=C(C3=C(O1)C=CC=C3)C=CC=C2)=O)C4=O)N4C(C=C5)=CC=C5OCC(O)CN(C(N(CC(O)COC6=CC=C(N7C(CC(P8(C9=C(C%10=C(O8)C=CC=C%10)C=CC=C9)=O)C7=O)=O)C=C6)C%11=O)=O)C(N%11CC(O)COC%12=CC=C(C=C%12)N%13C(CC(C%13=O)P%14(C%15=C(C=CC=C%15)C%16=C(C=CC=C%16)O%14)=O)=O)=O,,NC1=CC=C(C=C1)S(=O)(=O)C1=CC=C(N)C=C1,0.0,0.0,0.0,0.0,0.0,0.0,0.904436,0.0,0.0,0.0,1,1,0,0,0,1,1,0,0,0,0,180.0,3.0,22.5,22.5,0.0,3.0,NR,0,3.0,50.0,1208.0,1208.0,0.0,80.0,80.0,0.0,,,,,,,,,,,,,,,,https://doi.org/10.1016/j.polymdegradstab.2016.07.013,,,,,,,,,,,,,,,,,,,,,,,,,,,,,0,missing,1
DOPO_EP_0231,DMT,,DDS,DOPO-based (additive),0,1,P-N,100.00%,0.00%,O=C(CC(P1(C2=C(C3=C(O1)C=CC=C3)C=CC=C2)=O)C4=O)N4C(C=C5)=CC=C5OCC(O)CN(C(N(CC(O)COC6=CC=C(N7C(CC(P8(C9=C(C%10=C(O8)C=CC=C%10)C=CC=C9)=O)C7=O)=O)C=C6)C%11=O)=O)C(N%11CC(O)COC%12=CC=C(C=C%12)N%13C(CC(C%13=O)P%14(C%15=C(C=CC=C%15)C%16=C(C=CC=C%16)O%14)=O)=O)=O,,NC1=CC=C(C=C1)S(=O)(=O)C1=CC=C(N)C=C1,3.3,0.25,0.226,0.0,0.0,0.0,0.904436,0.0,0.0,0.0,1,1,0,0,0,1,1,0,0,0,0,180.0,3.0,31.2,22.5,8.7,3.0,NR,0,3.0,50.0,837.0,1208.0,-371.0,58.0,80.0,-22.0,,,,,,,,,,,,,65.4,273.6,P_C,https://doi.org/10.1016/j.polymdegradstab.2016.07.013,O=C1CC(P2(=O)Oc3ccccc3-c3ccccc32)C(=O)N1c1ccc(OCC(O)Cn2c(=O)n(CC(O)COc3ccc(N4C(=O)CC(P5(=O)Oc6ccccc6-c6ccccc65)C4=O)cc3)c(=O)n(CC(O)COc3ccc(N4C(=O)CC(P5(=O)Oc6ccccc6-c6ccccc65)C4=O)cc3)c2=O)cc1,P-C,pc_pn,SoftVote_local,raw,1200.0,284.98434732556854,0.4994749021050334,Main application domain: DOPO P-C/P-N prediction; use as trend-level BDE feature.,Only one suitable model prediction is available.,,284.98434732556854,0.4994749021050334,SoftVote_local,raw,1200.0,284.98434732556854,0.4994749021050334,pc_pn,SoftVote_local,raw,1200.0,Main application domain: DOPO P-C/P-N prediction; use as trend-level BDE feature.,Only one suitable model prediction is available.,,284.98434732556854,0.4994749021050334,273.6,1,measured_or_original,0
DOPO_EP_0232,DMT,,DDS,DOPO-based (additive),0,1,P-N,100.00%,0.00%,O=C(CC(P1(C2=C(C3=C(O1)C=CC=C3)C=CC=C2)=O)C4=O)N4C(C=C5)=CC=C5OCC(O)CN(C(N(CC(O)COC6=CC=C(N7C(CC(P8(C9=C(C%10=C(O8)C=CC=C%10)C=CC=C9)=O)C7=O)=O)C=C6)C%11=O)=O)C(N%11CC(O)COC%12=CC=C(C=C%12)N%13C(CC(C%13=O)P%14(C%15=C(C=CC=C%15)C%16=C(C=CC=C%16)O%14)=O)=O)=O,,NC1=CC=C(C=C1)S(=O)(=O)C1=CC=C(N)C=C1,6.6,0.5,0.452,0.0,0.0,0.0,0.904436,0.0,0.0,0.0,1,1,0,0,0,1,1,0,0,0,0,180.0,3.0,32.8,22.5,10.299999999999997,3.0,NR,0,3.0,50.0,685.0,1208.0,-523.0,54.0,80.0,-26.0,,,,,,,,,,,,,65.4,273.6,P_C,https://doi.org/10.1016/j.polymdegradstab.2016.07.013,O=C1CC(P2(=O)Oc3ccccc3-c3ccccc32)C(=O)N1c1ccc(OCC(O)Cn2c(=O)n(CC(O)COc3ccc(N4C(=O)CC(P5(=O)Oc6ccccc6-c6ccccc65)C4=O)cc3)c(=O)n(CC(O)COc3ccc(N4C(=O)CC(P5(=O)Oc6ccccc6-c6ccccc65)C4=O)cc3)c2=O)cc1,P-C,pc_pn,SoftVote_local,raw,1200.0,284.9843473255686,0.4994749021050184,Main application domain: DOPO P-C/P-N prediction; use as trend-level BDE feature.,Only one suitable model prediction is available.,,284.9843473255686,0.4994749021050184,SoftVote_local,raw,1200.0,284.9843473255686,0.4994749021050184,pc_pn,SoftVote_local,raw,1200.0,Main application domain: DOPO P-C/P-N prediction; use as trend-level BDE feature.,Only one suitable model prediction is available.,,284.9843473255686,0.4994749021050184,273.6,1,measured_or_original,0
DOPO_EP_0233,DMT,,DDS,DOPO-based (additive),0,1,P-N,100.00%,0.00%,O=C(CC(P1(C2=C(C3=C(O1)C=CC=C3)C=CC=C2)=O)C4=O)N4C(C=C5)=CC=C5OCC(O)CN(C(N(CC(O)COC6=CC=C(N7C(CC(P8(C9=C(C%10=C(O8)C=CC=C%10)C=CC=C9)=O)C7=O)=O)C=C6)C%11=O)=O)C(N%11CC(O)COC%12=CC=C(C=C%12)N%13C(CC(C%13=O)P%14(C%15=C(C=CC=C%15)C%16=C(C=CC=C%16)O%14)=O)=O)=O,,NC1=CC=C(C=C1)S(=O)(=O)C1=CC=C(N)C=C1,10.0,0.75,0.678,0.0,0.0,0.0,0.904436,0.0,0.0,0.0,1,1,0,0,0,1,1,0,0,0,0,180.0,3.0,34.4,22.5,11.899999999999999,3.0,V-1,2,3.0,50.0,544.0,1208.0,-664.0,53.0,80.0,-27.0,,,,,,,,,,,,,65.4,273.6,P_C,https://doi.org/10.1016/j.polymdegradstab.2016.07.013,O=C1CC(P2(=O)Oc3ccccc3-c3ccccc32)C(=O)N1c1ccc(OCC(O)Cn2c(=O)n(CC(O)COc3ccc(N4C(=O)CC(P5(=O)Oc6ccccc6-c6ccccc65)C4=O)cc3)c(=O)n(CC(O)COc3ccc(N4C(=O)CC(P5(=O)Oc6ccccc6-c6ccccc65)C4=O)cc3)c2=O)cc1,P-C,pc_pn,SoftVote_local,raw,1200.0,284.9843473255686,0.4994749021050483,Main application domain: DOPO P-C/P-N prediction; use as trend-level BDE feature.,Only one suitable model prediction is available.,,284.9843473255686,0.4994749021050483,SoftVote_local,raw,1200.0,284.9843473255686,0.4994749021050483,pc_pn,SoftVote_local,raw,1200.0,Main application domain: DOPO P-C/P-N prediction; use as trend-level BDE feature.,Only one suitable model prediction is available.,,284.9843473255686,0.4994749021050483,273.6,1,measured_or_original,0
DOPO_EP_0234,DMT,,DDS,DOPO-based (additive),0,1,P-N,100.00%,0.00%,O=C(CC(P1(C2=C(C3=C(O1)C=CC=C3)C=CC=C2)=O)C4=O)N4C(C=C5)=CC=C5OCC(O)CN(C(N(CC(O)COC6=CC=C(N7C(CC(P8(C9=C(C%10=C(O8)C=CC=C%10)C=CC=C9)=O)C7=O)=O)C=C6)C%11=O)=O)C(N%11CC(O)COC%12=CC=C(C=C%12)N%13C(CC(C%13=O)P%14(C%15=C(C=CC=C%15)C%16=C(C=CC=C%16)O%14)=O)=O)=O,,NC1=CC=C(C=C1)S(=O)(=O)C1=CC=C(N)C=C1,13.5,1.0,0.904,0.0,0.0,0.0,0.904436,0.0,0.0,0.0,1,1,0,0,0,1,1,0,0,0,0,180.0,3.0,35.8,22.5,13.299999999999997,3.0,V-0,3,3.0,50.0,506.0,1208.0,-702.0,52.0,80.0,-28.0,,,,,,,,,,,,,65.4,273.6,P_C,https://doi.org/10.1016/j.polymdegradstab.2016.07.013,O=C1CC(P2(=O)Oc3ccccc3-c3ccccc32)C(=O)N1c1ccc(OCC(O)Cn2c(=O)n(CC(O)COc3ccc(N4C(=O)CC(P5(=O)Oc6ccccc6-c6ccccc65)C4=O)cc3)c(=O)n(CC(O)COc3ccc(N4C(=O)CC(P5(=O)Oc6ccccc6-c6ccccc65)C4=O)cc3)c2=O)cc1,P-C,pc_pn,SoftVote_local,raw,1200.0,284.98434732556854,0.4994749021050334,Main application domain: DOPO P-C/P-N prediction; use as trend-level BDE feature.,Only one suitable model prediction is available.,,284.98434732556854,0.4994749021050334,SoftVote_local,raw,1200.0,284.98434732556854,0.4994749021050334,pc_pn,SoftVote_local,raw,1200.0,Main application domain: DOPO P-C/P-N prediction; use as trend-level BDE feature.,Only one suitable model prediction is available.,,284.98434732556854,0.4994749021050334,273.6,1,measured_or_original,0
DOPO_EP_0235,DMT,,DDS,DOPO-based (additive),0,1,P-N,100.00%,0.00%,O=C(CC(P1(C2=C(C3=C(O1)C=CC=C3)C=CC=C2)=O)C4=O)N4C(C=C5)=CC=C5OCC(O)CN(C(N(CC(O)COC6=CC=C(N7C(CC(P8(C9=C(C%10=C(O8)C=CC=C%10)C=CC=C9)=O)C7=O)=O)C=C6)C%11=O)=O)C(N%11CC(O)COC%12=CC=C(C=C%12)N%13C(CC(C%13=O)P%14(C%15=C(C=CC=C%15)C%16=C(C=CC=C%16)O%14)=O)=O)=O,,NC1=CC=C(C=C1)S(=O)(=O)C1=CC=C(N)C=C1,17.0,1.25,1.131,0.0,0.0,0.0,0.904436,0.0,0.0,0.0,1,1,0,0,0,1,1,0,0,0,0,180.0,3.0,33.0,22.5,10.5,3.0,V-0,3,3.0,50.0,491.0,1208.0,-717.0,50.0,80.0,-30.0,,,,,,,,,,,,,65.4,273.6,P_C,https://doi.org/10.1016/j.polymdegradstab.2016.07.013,O=C1CC(P2(=O)Oc3ccccc3-c3ccccc32)C(=O)N1c1ccc(OCC(O)Cn2c(=O)n(CC(O)COc3ccc(N4C(=O)CC(P5(=O)Oc6ccccc6-c6ccccc65)C4=O)cc3)c(=O)n(CC(O)COc3ccc(N4C(=O)CC(P5(=O)Oc6ccccc6-c6ccccc65)C4=O)cc3)c2=O)cc1,P-C,pc_pn,SoftVote_local,raw,1200.0,284.98434732556854,0.4994749021050334,Main application domain: DOPO P-C/P-N prediction; use as trend-level BDE feature.,Only one suitable model prediction is available.,,284.98434732556854,0.4994749021050334,SoftVote_local,raw,1200.0,284.98434732556854,0.4994749021050334,pc_pn,SoftVote_local,raw,1200.0,Main application domain: DOPO P-C/P-N prediction; use as trend-level BDE feature.,Only one suitable model prediction is available.,,284.98434732556854,0.4994749021050334,273.6,1,measured_or_original,0
DOPO_EP_0236,DOPO-TMT,,DDS,DOPO-based (additive),0,0,Neat EP,100.00%,0.00%,O=P(C1CC(N(C1=O)C2=CC=C(OC3=NC(OC4=CC=C(N5C(CC(P6(C7=C(C8=C(O6)C=CC=C8)C=CC=C7)=O)C5=O)=O)C=C4)=NC(OC9=CC=C(N%10C(CC(P%11(C%12=C(C%13=C(O%11)C=CC=C%13)C=CC=C%12)=O)C%10=O)=O)C=C9)=N3)C=C2)=O)(C%14=C%15C=CC=C%14)OC%16=C%15C=CC=C%16,,NC1=CC=C(C=C1)S(=O)(=O)C1=CC=C(N)C=C1,0.0,0.0,0.0,0.0,0.0,0.0,0.904436,0.0,0.0,0.0,1,1,0,0,0,1,1,0,0,0,0,180.0,3.0,22.5,22.5,0.0,3.0,NR,0,3.0,50.0,1208.0,1208.0,0.0,80.6,80.6,0.0,185.0,185.0,0.0,,,,,,,,,,,,,https://doi.org/10.1021/acs.iecr.5b02026,,,,,,,,,,,,,,,,,,,,,,,,,,,,,0,missing,1
DOPO_EP_0237,DOPO-TMT,,DDS,DOPO-based (additive),0,1,P-N,100.00%,0.00%,O=P(C1CC(N(C1=O)C2=CC=C(OC3=NC(OC4=CC=C(N5C(CC(P6(C7=C(C8=C(O6)C=CC=C8)C=CC=C7)=O)C5=O)=O)C=C4)=NC(OC9=CC=C(N%10C(CC(P%11(C%12=C(C%13=C(O%11)C=CC=C%13)C=CC=C%12)=O)C%10=O)=O)C=C9)=N3)C=C2)=O)(C%14=C%15C=CC=C%14)OC%16=C%15C=CC=C%16,,NC1=CC=C(C=C1)S(=O)(=O)C1=CC=C(N)C=C1,6.95,0.5,0.452,0.0,0.0,0.0,0.904436,0.0,0.0,0.0,1,1,0,0,0,1,1,0,0,0,0,180.0,3.0,29.5,22.5,7.0,3.0,NR,0,3.0,50.0,919.0,1208.0,-289.0,71.2,80.6,-9.399999999999991,,,,,,,,,,,,,71.0,297.1,P_C,https://doi.org/10.1021/acs.iecr.5b02026,O=C1CC(P2(=O)Oc3ccccc3-c3ccccc32)C(=O)N1c1ccc(Oc2nc(Oc3ccc(N4C(=O)CC(P5(=O)Oc6ccccc6-c6ccccc65)C4=O)cc3)nc(Oc3ccc(N4C(=O)CC(P5(=O)Oc6ccccc6-c6ccccc65)C4=O)cc3)n2)cc1,P-C,pc_pn,SoftVote_local,raw,1200.0,298.157535341826,0.6772058832218446,Main application domain: DOPO P-C/P-N prediction; use as trend-level BDE feature.,Only one suitable model prediction is available.,,298.157535341826,0.6772058832218446,SoftVote_local,raw,1200.0,298.157535341826,0.6772058832218446,pc_pn,SoftVote_local,raw,1200.0,Main application domain: DOPO P-C/P-N prediction; use as trend-level BDE feature.,Only one suitable model prediction is available.,,298.157535341826,0.6772058832218446,297.1,1,measured_or_original,0
DOPO_EP_0238,DOPO-TMT,,DDS,DOPO-based (additive),0,1,P-N,100.00%,0.00%,O=P(C1CC(N(C1=O)C2=CC=C(OC3=NC(OC4=CC=C(N5C(CC(P6(C7=C(C8=C(O6)C=CC=C8)C=CC=C7)=O)C5=O)=O)C=C4)=NC(OC9=CC=C(N%10C(CC(P%11(C%12=C(C%13=C(O%11)C=CC=C%13)C=CC=C%12)=O)C%10=O)=O)C=C9)=N3)C=C2)=O)(C%14=C%15C=CC=C%14)OC%16=C%15C=CC=C%16,,NC1=CC=C(C=C1)S(=O)(=O)C1=CC=C(N)C=C1,10.42,0.75,0.678,0.0,0.0,0.0,0.904436,0.0,0.0,0.0,1,1,0,0,0,1,1,0,0,0,0,180.0,3.0,33.0,22.5,10.5,3.0,V-1,2,3.0,50.0,694.0,1208.0,-514.0,63.7,80.6,-16.89999999999999,,,,,,,,,,,,,71.0,297.1,P_C,https://doi.org/10.1021/acs.iecr.5b02026,O=C1CC(P2(=O)Oc3ccccc3-c3ccccc32)C(=O)N1c1ccc(Oc2nc(Oc3ccc(N4C(=O)CC(P5(=O)Oc6ccccc6-c6ccccc65)C4=O)cc3)nc(Oc3ccc(N4C(=O)CC(P5(=O)Oc6ccccc6-c6ccccc65)C4=O)cc3)n2)cc1,P-C,pc_pn,SoftVote_local,raw,1200.0,298.157535341826,0.6772058832218446,Main application domain: DOPO P-C/P-N prediction; use as trend-level BDE feature.,Only one suitable model prediction is available.,,298.157535341826,0.6772058832218446,SoftVote_local,raw,1200.0,298.157535341826,0.6772058832218446,pc_pn,SoftVote_local,raw,1200.0,Main application domain: DOPO P-C/P-N prediction; use as trend-level BDE feature.,Only one suitable model prediction is available.,,298.157535341826,0.6772058832218446,297.1,1,measured_or_original,0
DOPO_EP_0239,DOPO-TMT,,DDS,DOPO-based (additive),0,1,P-N,100.00%,0.00%,O=P(C1CC(N(C1=O)C2=CC=C(OC3=NC(OC4=CC=C(N5C(CC(P6(C7=C(C8=C(O6)C=CC=C8)C=CC=C7)=O)C5=O)=O)C=C4)=NC(OC9=CC=C(N%10C(CC(P%11(C%12=C(C%13=C(O%11)C=CC=C%13)C=CC=C%12)=O)C%10=O)=O)C=C9)=N3)C=C2)=O)(C%14=C%15C=CC=C%14)OC%16=C%15C=CC=C%16,,NC1=CC=C(C=C1)S(=O)(=O)C1=CC=C(N)C=C1,13.89,1.0,0.904,0.0,0.0,0.0,0.904436,0.0,0.0,0.0,1,1,0,0,0,1,1,0,0,0,0,180.0,3.0,36.2,22.5,13.700000000000003,3.0,V-0,3,3.0,50.0,776.0,1208.0,-432.0,60.6,80.6,-19.999999999999993,168.0,185.0,-17.0,,,,,,,,,,71.0,297.1,P_C,https://doi.org/10.1021/acs.iecr.5b02026,O=C1CC(P2(=O)Oc3ccccc3-c3ccccc32)C(=O)N1c1ccc(Oc2nc(Oc3ccc(N4C(=O)CC(P5(=O)Oc6ccccc6-c6ccccc65)C4=O)cc3)nc(Oc3ccc(N4C(=O)CC(P5(=O)Oc6ccccc6-c6ccccc65)C4=O)cc3)n2)cc1,P-C,pc_pn,SoftVote_local,raw,1200.0,298.157535341826,0.6772058832218446,Main application domain: DOPO P-C/P-N prediction; use as trend-level BDE feature.,Only one suitable model prediction is available.,,298.157535341826,0.6772058832218446,SoftVote_local,raw,1200.0,298.157535341826,0.6772058832218446,pc_pn,SoftVote_local,raw,1200.0,Main application domain: DOPO P-C/P-N prediction; use as trend-level BDE feature.,Only one suitable model prediction is available.,,298.157535341826,0.6772058832218446,297.1,1,measured_or_original,0
