Repository: huangxueling027/DOPO-EP-ML

# Data

This directory contains the frozen machine-readable data release used by the manuscript workflow.

- `DOPO_EP_new.csv`: standardized DOPO-derived flame-retardant/epoxy records.
- `DOPO_EP_new_with_BDE.csv`: the same data release with auxiliary BDE-related fields.
- `external_validation/External_Validation_V4_ready.csv`: independent literature-based external-validation input retained under its historical filename for compatibility with the frozen code.

The main data release contains 599 standardized experimental records. Dataset integrity is checked against the SHA256 values stored in `PROJECT_RULES_LOCK.json`. Original publisher PDFs are not redistributed in this repository.

File: data/DOPO_EP_new_with_BDE.csv (part 7 of 15)
DOPO_EP_0240,DOPO-TMT,,DDS,DOPO-based (additive),0,1,P-N,100.00%,0.00%,O=P(C1CC(N(C1=O)C2=CC=C(OC3=NC(OC4=CC=C(N5C(CC(P6(C7=C(C8=C(O6)C=CC=C8)C=CC=C7)=O)C5=O)=O)C=C4)=NC(OC9=CC=C(N%10C(CC(P%11(C%12=C(C%13=C(O%11)C=CC=C%13)C=CC=C%12)=O)C%10=O)=O)C=C9)=N3)C=C2)=O)(C%14=C%15C=CC=C%14)OC%16=C%15C=CC=C%16,,NC1=CC=C(C=C1)S(=O)(=O)C1=CC=C(N)C=C1,17.37,1.25,1.131,0.0,0.0,0.0,0.904436,0.0,0.0,0.0,1,1,0,0,0,1,1,0,0,0,0,180.0,3.0,37.5,22.5,15.0,3.0,V-0,3,3.0,50.0,491.0,1208.0,-717.0,56.5,80.6,-24.099999999999994,,,,,,,,,,,,,71.0,297.1,P_C,https://doi.org/10.1021/acs.iecr.5b02026,O=C1CC(P2(=O)Oc3ccccc3-c3ccccc32)C(=O)N1c1ccc(Oc2nc(Oc3ccc(N4C(=O)CC(P5(=O)Oc6ccccc6-c6ccccc65)C4=O)cc3)nc(Oc3ccc(N4C(=O)CC(P5(=O)Oc6ccccc6-c6ccccc65)C4=O)cc3)n2)cc1,P-C,pc_pn,SoftVote_local,raw,1200.0,298.157535341826,0.6772058832218446,Main application domain: DOPO P-C/P-N prediction; use as trend-level BDE feature.,Only one suitable model prediction is available.,,298.157535341826,0.6772058832218446,SoftVote_local,raw,1200.0,298.157535341826,0.6772058832218446,pc_pn,SoftVote_local,raw,1200.0,Main application domain: DOPO P-C/P-N prediction; use as trend-level BDE feature.,Only one suitable model prediction is available.,,298.157535341826,0.6772058832218446,297.1,1,measured_or_original,0
DOPO_EP_0241,DOPO-TMT,,DDS,DOPO-based (additive),0,1,P-N,100.00%,0.00%,O=P(C1CC(N(C1=O)C2=CC=C(OC3=NC(OC4=CC=C(N5C(CC(P6(C7=C(C8=C(O6)C=CC=C8)C=CC=C7)=O)C5=O)=O)C=C4)=NC(OC9=CC=C(N%10C(CC(P%11(C%12=C(C%13=C(O%11)C=CC=C%13)C=CC=C%12)=O)C%10=O)=O)C=C9)=N3)C=C2)=O)(C%14=C%15C=CC=C%14)OC%16=C%15C=CC=C%16,,NC1=CC=C(C=C1)S(=O)(=O)C1=CC=C(N)C=C1,20.84,1.5,1.357,0.0,0.0,0.0,0.904436,0.0,0.0,0.0,1,1,0,0,0,1,1,0,0,0,0,180.0,3.0,38.4,22.5,15.899999999999999,3.0,V-0,3,3.0,50.0,674.0,1208.0,-534.0,59.6,80.6,-20.999999999999993,,,,,,,,,,,,,71.0,297.1,P_C,https://doi.org/10.1021/acs.iecr.5b02026,O=C1CC(P2(=O)Oc3ccccc3-c3ccccc32)C(=O)N1c1ccc(Oc2nc(Oc3ccc(N4C(=O)CC(P5(=O)Oc6ccccc6-c6ccccc65)C4=O)cc3)nc(Oc3ccc(N4C(=O)CC(P5(=O)Oc6ccccc6-c6ccccc65)C4=O)cc3)n2)cc1,P-C,pc_pn,SoftVote_local,raw,1200.0,298.157535341826,0.677205883221843,Main application domain: DOPO P-C/P-N prediction; use as trend-level BDE feature.,Only one suitable model prediction is available.,,298.157535341826,0.677205883221843,SoftVote_local,raw,1200.0,298.157535341826,0.677205883221843,pc_pn,SoftVote_local,raw,1200.0,Main application domain: DOPO P-C/P-N prediction; use as trend-level BDE feature.,Only one suitable model prediction is available.,,298.157535341826,0.677205883221843,297.1,1,measured_or_original,0
DOPO_EP_0242,DOPO-HPM,TGIC,DDS,DOPO-based (Co-curing),2,0,Neat EP,58.00%,42.00%,O=C(CC(P1(C2=C(C3=C(O1)C=CC=C3)C=CC=C2)=O)C4=O)N4C(C=C5)=CC=C5OCC(CN6C(N(C(N(C6=O)CC7CO7)=O)CC8CO8)=O)O,O=C(N(C(N(C1=O)CC2CO2)=O)CC3CO3)N1CC4CO4,NC1=CC=C(C=C1)S(=O)(=O)C1=CC=C(N)C=C1,0.0,0.0,0.0,0.0,0.0,0.0,4.1309,0.0,0.0,0.0,1,1,0,0,0,1,1,0,0,0,0,185.0,3.0,22.5,22.5,0.0,3.0,NR,0,3.0,50.0,1208.0,1208.0,0.0,80.6,80.6,0.0,,,,18.6,18.6,0.0,,,,,,,,,,https://doi.org/10.1016/j.polymdegradstab.2015.05.019,,,,,,,,,,,,,,,,,,,,,,,,,,,,,0,missing,1
DOPO_EP_0243,DOPO-HPM,TGIC,DDS,DOPO-based (Co-curing),2,1,P-N,58.00%,42.00%,O=C(CC(P1(C2=C(C3=C(O1)C=CC=C3)C=CC=C2)=O)C4=O)N4C(C=C5)=CC=C5OCC(CN6C(N(C(N(C6=O)CC7CO7)=O)CC8CO8)=O)O,O=C(N(C(N(C1=O)CC2CO2)=O)CC3CO3)N1CC4CO4,NC1=CC=C(C=C1)S(=O)(=O)C1=CC=C(N)C=C1,5.67,0.25,1.0327,0.0,0.0,0.0,4.1309,0.0,0.0,0.0,1,1,0,0,0,1,1,0,0,0,0,185.0,3.0,31.0,22.5,8.5,3.0,NR,0,3.0,50.0,949.0,1208.0,-259.0,68.8,80.6,-11.799999999999997,,,,19.8,18.6,1.1999999999999993,,,,,,,89.1,372.8,P_C,https://doi.org/10.1016/j.polymdegradstab.2015.05.019,O=C1CC(P2(=O)Oc3ccccc3-c3ccccc32)C(=O)N1c1ccc(OCC(O)Cn2c(=O)n(CC3CO3)c(=O)n(CC3CO3)c2=O)cc1,P-C,pc_pn,SoftVote_local,raw,1200.0,355.2882767268771,0.3191026862743706,Main application domain: DOPO P-C/P-N prediction; use as trend-level BDE feature.,Only one suitable model prediction is available.,,355.2882767268771,0.3191026862743706,SoftVote_local,raw,1200.0,355.2882767268771,0.3191026862743706,pc_pn,SoftVote_local,raw,1200.0,Main application domain: DOPO P-C/P-N prediction; use as trend-level BDE feature.,Only one suitable model prediction is available.,,355.2882767268771,0.3191026862743706,372.8,1,measured_or_original,0
DOPO_EP_0244,DOPO-HPM,TGIC,DDS,DOPO-based (Co-curing),2,1,P-N,58.00%,42.00%,O=C(CC(P1(C2=C(C3=C(O1)C=CC=C3)C=CC=C2)=O)C4=O)N4C(C=C5)=CC=C5OCC(CN6C(N(C(N(C6=O)CC7CO7)=O)CC8CO8)=O)O,O=C(N(C(N(C1=O)CC2CO2)=O)CC3CO3)N1CC4CO4,NC1=CC=C(C=C1)S(=O)(=O)C1=CC=C(N)C=C1,11.34,0.5,2.0654,0.0,0.0,0.0,4.1309,0.0,0.0,0.0,1,1,0,0,0,1,1,0,0,0,0,185.0,3.0,33.5,22.5,11.0,3.0,V-1,2,3.0,50.0,644.0,1208.0,-564.0,61.4,80.6,-19.199999999999996,,,,23.3,18.6,4.699999999999999,,,,,,,89.1,372.8,P_C,https://doi.org/10.1016/j.polymdegradstab.2015.05.019,O=C1CC(P2(=O)Oc3ccccc3-c3ccccc32)C(=O)N1c1ccc(OCC(O)Cn2c(=O)n(CC3CO3)c(=O)n(CC3CO3)c2=O)cc1,P-C,pc_pn,SoftVote_local,raw,1200.0,355.2882767268771,0.319102686274388,Main application domain: DOPO P-C/P-N prediction; use as trend-level BDE feature.,Only one suitable model prediction is available.,,355.2882767268771,0.319102686274388,SoftVote_local,raw,1200.0,355.2882767268771,0.319102686274388,pc_pn,SoftVote_local,raw,1200.0,Main application domain: DOPO P-C/P-N prediction; use as trend-level BDE feature.,Only one suitable model prediction is available.,,355.2882767268771,0.319102686274388,372.8,1,measured_or_original,0
DOPO_EP_0245,DOPO-HPM,TGIC,DDS,DOPO-based (Co-curing),2,1,P-N,58.00%,42.00%,O=C(CC(P1(C2=C(C3=C(O1)C=CC=C3)C=CC=C2)=O)C4=O)N4C(C=C5)=CC=C5OCC(CN6C(N(C(N(C6=O)CC7CO7)=O)CC8CO8)=O)O,O=C(N(C(N(C1=O)CC2CO2)=O)CC3CO3)N1CC4CO4,NC1=CC=C(C=C1)S(=O)(=O)C1=CC=C(N)C=C1,17.01,0.75,3.0981,0.0,0.0,0.0,4.1309,0.0,0.0,0.0,1,1,0,0,0,1,1,0,0,0,0,185.0,3.0,36.5,22.5,14.0,3.0,V-1,2,3.0,50.0,602.0,1208.0,-606.0,60.0,80.6,-20.599999999999994,,,,22.6,18.6,4.0,,,,,,,89.1,372.8,P_C,https://doi.org/10.1016/j.polymdegradstab.2015.05.019,O=C1CC(P2(=O)Oc3ccccc3-c3ccccc32)C(=O)N1c1ccc(OCC(O)Cn2c(=O)n(CC3CO3)c(=O)n(CC3CO3)c2=O)cc1,P-C,pc_pn,SoftVote_local,raw,1200.0,355.2882767268771,0.319102686274388,Main application domain: DOPO P-C/P-N prediction; use as trend-level BDE feature.,Only one suitable model prediction is available.,,355.2882767268771,0.319102686274388,SoftVote_local,raw,1200.0,355.2882767268771,0.319102686274388,pc_pn,SoftVote_local,raw,1200.0,Main application domain: DOPO P-C/P-N prediction; use as trend-level BDE feature.,Only one suitable model prediction is available.,,355.2882767268771,0.319102686274388,372.8,1,measured_or_original,0
DOPO_EP_0246,DOPO-HPM,TGIC,DDS,DOPO-based (Co-curing),2,1,P-N,58.00%,42.00%,O=C(CC(P1(C2=C(C3=C(O1)C=CC=C3)C=CC=C2)=O)C4=O)N4C(C=C5)=CC=C5OCC(CN6C(N(C(N(C6=O)CC7CO7)=O)CC8CO8)=O)O,O=C(N(C(N(C1=O)CC2CO2)=O)CC3CO3)N1CC4CO4,NC1=CC=C(C=C1)S(=O)(=O)C1=CC=C(N)C=C1,22.68,1.0,4.1309,0.0,0.0,0.0,4.1309,0.0,0.0,0.0,1,1,0,0,0,1,1,0,0,0,0,185.0,3.0,37.0,22.5,14.5,3.0,V-0,3,3.0,50.0,531.0,1208.0,-677.0,57.8,80.6,-22.799999999999997,,,,25.1,18.6,6.5,,,,,,,89.1,372.8,P_C,https://doi.org/10.1016/j.polymdegradstab.2015.05.019,O=C1CC(P2(=O)Oc3ccccc3-c3ccccc32)C(=O)N1c1ccc(OCC(O)Cn2c(=O)n(CC3CO3)c(=O)n(CC3CO3)c2=O)cc1,P-C,pc_pn,SoftVote_local,raw,1200.0,355.2882767268771,0.319102686274388,Main application domain: DOPO P-C/P-N prediction; use as trend-level BDE feature.,Only one suitable model prediction is available.,,355.2882767268771,0.319102686274388,SoftVote_local,raw,1200.0,355.2882767268771,0.319102686274388,pc_pn,SoftVote_local,raw,1200.0,Main application domain: DOPO P-C/P-N prediction; use as trend-level BDE feature.,Only one suitable model prediction is available.,,355.2882767268771,0.319102686274388,372.8,1,measured_or_original,0
DOPO_EP_0247,DOPO-HPM,TGIC,DDS,DOPO-based (Co-curing),2,1,P-N,58.00%,42.00%,O=C(CC(P1(C2=C(C3=C(O1)C=CC=C3)C=CC=C2)=O)C4=O)N4C(C=C5)=CC=C5OCC(CN6C(N(C(N(C6=O)CC7CO7)=O)CC8CO8)=O)O,O=C(N(C(N(C1=O)CC2CO2)=O)CC3CO3)N1CC4CO4,NC1=CC=C(C=C1)S(=O)(=O)C1=CC=C(N)C=C1,28.36,1.25,5.1636,0.0,0.0,0.0,4.1309,0.0,0.0,0.0,1,1,0,0,0,1,1,0,0,0,0,185.0,3.0,38.5,22.5,16.0,3.0,V-0,3,3.0,50.0,466.0,1208.0,-742.0,52.5,80.6,-28.099999999999994,,,,26.4,18.6,7.799999999999997,,,,,,,89.1,372.8,P_C,https://doi.org/10.1016/j.polymdegradstab.2015.05.019,O=C1CC(P2(=O)Oc3ccccc3-c3ccccc32)C(=O)N1c1ccc(OCC(O)Cn2c(=O)n(CC3CO3)c(=O)n(CC3CO3)c2=O)cc1,P-C,pc_pn,SoftVote_local,raw,1200.0,355.2882767268771,0.319102686274388,Main application domain: DOPO P-C/P-N prediction; use as trend-level BDE feature.,Only one suitable model prediction is available.,,355.2882767268771,0.319102686274388,SoftVote_local,raw,1200.0,355.2882767268771,0.319102686274388,pc_pn,SoftVote_local,raw,1200.0,Main application domain: DOPO P-C/P-N prediction; use as trend-level BDE feature.,Only one suitable model prediction is available.,,355.2882767268771,0.319102686274388,372.8,1,measured_or_original,0
DOPO_EP_0248,CTP-DOPO,,DDS,DOPO-based (additive),0,0,Neat EP,100.00%,0.00%,OC(C=C1)=CC=C1NC(P2(C3=C(C4=CC=CC=C4O2)C=CC=C3)=O)C(C=C5)=CC=C5OP6(OC7=CC=C(C(P8(C9=C(C%10=CC=CC=C%10O8)C=CC=C9)=O)NC%11=CC=C(O)C=C%11)C=C7)=NP(OC%12=CC=C(C(P%13(C%14=C(C%15=CC=CC=C%15O%13)C=CC=C%14)=O)NC%16=CC=C(O)C=C%16)C=C%12)(OC%17=CC=C(C(P%18(C%19=C(C%20=CC=CC=C%20O%18)C=CC=C%19)=O)NC%21=CC=C(O)C=C%21)C=C%17)=NP(OC%22=CC=C(C(P%23(C%24=C(C%25=CC=CC=C%25O%23)C=CC=C%24)=O)NC%26=CC=C(O)C=C%26)C=C%22)(OC%27=CC=C(C(P%28(C%29=C(C%30=CC=CC=C%30O%28)C=CC=C%29)=O)NC%31=CC=C(O)C=C%31)C=C%27)=N6,,NC1=CC=C(C=C1)S(=O)(=O)C1=CC=C(N)C=C1,0.0,0.0,0.0,0.0,0.0,0.0,0.452218,0.0,0.0,0.0,1,1,0,0,0,1,1,0,0,0,0,180.0,3.0,21.7,21.7,0.0,3.2,NR,0,3.0,50.0,619.9,619.9,0.0,77.6,77.6,0.0,,,,14.1,14.1,0.0,,,,,,,,,,https://doi.org/10.1016/j.polymdegradstab.2015.11.018,,,,,,,,,,,,,,,,,,,,,,,,,,,,,0,missing,1
DOPO_EP_0249,CTP-DOPO,,DDS,DOPO-based (additive),0,1,P-N,100.00%,0.00%,OC(C=C1)=CC=C1NC(P2(C3=C(C4=CC=CC=C4O2)C=CC=C3)=O)C(C=C5)=CC=C5OP6(OC7=CC=C(C(P8(C9=C(C%10=CC=CC=C%10O8)C=CC=C9)=O)NC%11=CC=C(O)C=C%11)C=C7)=NP(OC%12=CC=C(C(P%13(C%14=C(C%15=CC=CC=C%15O%13)C=CC=C%14)=O)NC%16=CC=C(O)C=C%16)C=C%12)(OC%17=CC=C(C(P%18(C%19=C(C%20=CC=CC=C%20O%18)C=CC=C%19)=O)NC%21=CC=C(O)C=C%21)C=C%17)=NP(OC%22=CC=C(C(P%23(C%24=C(C%25=CC=CC=C%25O%23)C=CC=C%24)=O)NC%26=CC=C(O)C=C%26)C=C%22)(OC%27=CC=C(C(P%28(C%29=C(C%30=CC=CC=C%30O%28)C=CC=C%29)=O)NC%31=CC=C(O)C=C%31)C=C%27)=N6,,NC1=CC=C(C=C1)S(=O)(=O)C1=CC=C(N)C=C1,9.7,1.0,0.452,0.0,0.0,0.0,0.452218,0.0,0.0,0.0,1,1,0,0,0,1,1,0,0,0,0,180.0,3.0,34.3,21.7,12.599999999999998,3.2,V-1,2,3.0,50.0,,,,,,,,,,,,,,,,,,,,,P_C,https://doi.org/10.1016/j.polymdegradstab.2015.11.018,O=P1(C(Nc2ccc(O)cc2)c2ccc(OP3(Oc4ccc(C(Nc5ccc(O)cc5)P5(=O)Oc6ccccc6-c6ccccc65)cc4)=NP(Oc4ccc(C(Nc5ccc(O)cc5)P5(=O)Oc6ccccc6-c6ccccc65)cc4)(Oc4ccc(C(Nc5ccc(O)cc5)P5(=O)Oc6ccccc6-c6ccccc65)cc4)=NP(Oc4ccc(C(Nc5ccc(O)cc5)P5(=O)Oc6ccccc6-c6ccccc65)cc4)(Oc4ccc(C(Nc5ccc(O)cc5)P5(=O)Oc6ccccc6-c6ccccc65)cc4)=N3)cc2)Oc2ccccc2-c2ccccc21,P-C,pc_pn,SoftVote_local,raw,1200.0,283.67018969750166,0.5508517740085556,Main application domain: DOPO P-C/P-N prediction; use as trend-level BDE feature.,Only one suitable model prediction is available.,,283.67018969750166,0.5508517740085556,SoftVote_local,raw,1200.0,283.67018969750166,0.5508517740085556,pc_pn,SoftVote_local,raw,1200.0,Main application domain: DOPO P-C/P-N prediction; use as trend-level BDE feature.,Only one suitable model prediction is available.,,283.67018969750166,0.5508517740085556,283.67018969750166,1,predicted_by_BDE.py,0
DOPO_EP_0250,CTP-DOPO,,DDS,DOPO-based (additive),0,1,P-N,100.00%,0.00%,OC(C=C1)=CC=C1NC(P2(C3=C(C4=CC=CC=C4O2)C=CC=C3)=O)C(C=C5)=CC=C5OP6(OC7=CC=C(C(P8(C9=C(C%10=CC=CC=C%10O8)C=CC=C9)=O)NC%11=CC=C(O)C=C%11)C=C7)=NP(OC%12=CC=C(C(P%13(C%14=C(C%15=CC=CC=C%15O%13)C=CC=C%14)=O)NC%16=CC=C(O)C=C%16)C=C%12)(OC%17=CC=C(C(P%18(C%19=C(C%20=CC=CC=C%20O%18)C=CC=C%19)=O)NC%21=CC=C(O)C=C%21)C=C%17)=NP(OC%22=CC=C(C(P%23(C%24=C(C%25=CC=CC=C%25O%23)C=CC=C%24)=O)NC%26=CC=C(O)C=C%26)C=C%22)(OC%27=CC=C(C(P%28(C%29=C(C%30=CC=CC=C%30O%28)C=CC=C%29)=O)NC%31=CC=C(O)C=C%31)C=C%27)=N6,,NC1=CC=C(C=C1)S(=O)(=O)C1=CC=C(N)C=C1,10.6,1.1,0.497,0.0,0.0,0.0,0.452218,0.0,0.0,0.0,1,1,0,0,0,1,1,0,0,0,0,180.0,3.0,36.6,21.7,14.900000000000002,3.2,V-0,3,3.0,50.0,349.9,619.9,-270.0,51.7,77.6,-25.89999999999999,,,,29.2,14.1,15.1,,,,,,,,,P_C,https://doi.org/10.1016/j.polymdegradstab.2015.11.018,O=P1(C(Nc2ccc(O)cc2)c2ccc(OP3(Oc4ccc(C(Nc5ccc(O)cc5)P5(=O)Oc6ccccc6-c6ccccc65)cc4)=NP(Oc4ccc(C(Nc5ccc(O)cc5)P5(=O)Oc6ccccc6-c6ccccc65)cc4)(Oc4ccc(C(Nc5ccc(O)cc5)P5(=O)Oc6ccccc6-c6ccccc65)cc4)=NP(Oc4ccc(C(Nc5ccc(O)cc5)P5(=O)Oc6ccccc6-c6ccccc65)cc4)(Oc4ccc(C(Nc5ccc(O)cc5)P5(=O)Oc6ccccc6-c6ccccc65)cc4)=N3)cc2)Oc2ccccc2-c2ccccc21,P-C,pc_pn,SoftVote_local,raw,1200.0,283.6701896975016,0.5508517740085425,Main application domain: DOPO P-C/P-N prediction; use as trend-level BDE feature.,Only one suitable model prediction is available.,,283.6701896975016,0.5508517740085425,SoftVote_local,raw,1200.0,283.6701896975016,0.5508517740085425,pc_pn,SoftVote_local,raw,1200.0,Main application domain: DOPO P-C/P-N prediction; use as trend-level BDE feature.,Only one suitable model prediction is available.,,283.6701896975016,0.5508517740085425,283.6701896975016,1,predicted_by_BDE.py,0
DOPO_EP_0251,CTP-DOPO,,DDS,DOPO-based (additive),0,1,P-N,100.00%,0.00%,OC(C=C1)=CC=C1NC(P2(C3=C(C4=CC=CC=C4O2)C=CC=C3)=O)C(C=C5)=CC=C5OP6(OC7=CC=C(C(P8(C9=C(C%10=CC=CC=C%10O8)C=CC=C9)=O)NC%11=CC=C(O)C=C%11)C=C7)=NP(OC%12=CC=C(C(P%13(C%14=C(C%15=CC=CC=C%15O%13)C=CC=C%14)=O)NC%16=CC=C(O)C=C%16)C=C%12)(OC%17=CC=C(C(P%18(C%19=C(C%20=CC=CC=C%20O%18)C=CC=C%19)=O)NC%21=CC=C(O)C=C%21)C=C%17)=NP(OC%22=CC=C(C(P%23(C%24=C(C%25=CC=CC=C%25O%23)C=CC=C%24)=O)NC%26=CC=C(O)C=C%26)C=C%22)(OC%27=CC=C(C(P%28(C%29=C(C%30=CC=CC=C%30O%28)C=CC=C%29)=O)NC%31=CC=C(O)C=C%31)C=C%27)=N6,,NC1=CC=C(C=C1)S(=O)(=O)C1=CC=C(N)C=C1,11.7,1.2,0.543,0.0,0.0,0.0,0.452218,0.0,0.0,0.0,1,1,0,0,0,1,1,0,0,0,0,180.0,3.0,38.5,21.7,16.8,3.2,V-0,3,3.0,50.0,,,,,,,,,,,,,,,,,,,,,P_C,https://doi.org/10.1016/j.polymdegradstab.2015.11.018,O=P1(C(Nc2ccc(O)cc2)c2ccc(OP3(Oc4ccc(C(Nc5ccc(O)cc5)P5(=O)Oc6ccccc6-c6ccccc65)cc4)=NP(Oc4ccc(C(Nc5ccc(O)cc5)P5(=O)Oc6ccccc6-c6ccccc65)cc4)(Oc4ccc(C(Nc5ccc(O)cc5)P5(=O)Oc6ccccc6-c6ccccc65)cc4)=NP(Oc4ccc(C(Nc5ccc(O)cc5)P5(=O)Oc6ccccc6-c6ccccc65)cc4)(Oc4ccc(C(Nc5ccc(O)cc5)P5(=O)Oc6ccccc6-c6ccccc65)cc4)=N3)cc2)Oc2ccccc2-c2ccccc21,P-C,pc_pn,SoftVote_local,raw,1200.0,283.67018969750166,0.5508517740085567,Main application domain: DOPO P-C/P-N prediction; use as trend-level BDE feature.,Only one suitable model prediction is available.,,283.67018969750166,0.5508517740085567,SoftVote_local,raw,1200.0,283.67018969750166,0.5508517740085567,pc_pn,SoftVote_local,raw,1200.0,Main application domain: DOPO P-C/P-N prediction; use as trend-level BDE feature.,Only one suitable model prediction is available.,,283.67018969750166,0.5508517740085567,283.67018969750166,1,predicted_by_BDE.py,0
DOPO_EP_0252,CTP-DOPO,,DDS,DOPO-based (additive),0,1,P-N,100.00%,0.00%,OC(C=C1)=CC=C1NC(P2(C3=C(C4=CC=CC=C4O2)C=CC=C3)=O)C(C=C5)=CC=C5OP6(OC7=CC=C(C(P8(C9=C(C%10=CC=CC=C%10O8)C=CC=C9)=O)NC%11=CC=C(O)C=C%11)C=C7)=NP(OC%12=CC=C(C(P%13(C%14=C(C%15=CC=CC=C%15O%13)C=CC=C%14)=O)NC%16=CC=C(O)C=C%16)C=C%12)(OC%17=CC=C(C(P%18(C%19=C(C%20=CC=CC=C%20O%18)C=CC=C%19)=O)NC%21=CC=C(O)C=C%21)C=C%17)=NP(OC%22=CC=C(C(P%23(C%24=C(C%25=CC=CC=C%25O%23)C=CC=C%24)=O)NC%26=CC=C(O)C=C%26)C=C%22)(OC%27=CC=C(C(P%28(C%29=C(C%30=CC=CC=C%30O%28)C=CC=C%29)=O)NC%31=CC=C(O)C=C%31)C=C%27)=N6,,NC1=CC=C(C=C1)S(=O)(=O)C1=CC=C(N)C=C1,12.6,1.3,0.588,0.0,0.0,0.0,0.452218,0.0,0.0,0.0,1,1,0,0,0,1,1,0,0,0,0,180.0,3.0,39.8,21.7,18.099999999999998,3.2,V-0,3,3.0,50.0,,,,,,,,,,,,,,,,,,,,,P_C,https://doi.org/10.1016/j.polymdegradstab.2015.11.018,O=P1(C(Nc2ccc(O)cc2)c2ccc(OP3(Oc4ccc(C(Nc5ccc(O)cc5)P5(=O)Oc6ccccc6-c6ccccc65)cc4)=NP(Oc4ccc(C(Nc5ccc(O)cc5)P5(=O)Oc6ccccc6-c6ccccc65)cc4)(Oc4ccc(C(Nc5ccc(O)cc5)P5(=O)Oc6ccccc6-c6ccccc65)cc4)=NP(Oc4ccc(C(Nc5ccc(O)cc5)P5(=O)Oc6ccccc6-c6ccccc65)cc4)(Oc4ccc(C(Nc5ccc(O)cc5)P5(=O)Oc6ccccc6-c6ccccc65)cc4)=N3)cc2)Oc2ccccc2-c2ccccc21,P-C,pc_pn,SoftVote_local,raw,1200.0,283.67018969750166,0.5508517740085556,Main application domain: DOPO P-C/P-N prediction; use as trend-level BDE feature.,Only one suitable model prediction is available.,,283.67018969750166,0.5508517740085556,SoftVote_local,raw,1200.0,283.67018969750166,0.5508517740085556,pc_pn,SoftVote_local,raw,1200.0,Main application domain: DOPO P-C/P-N prediction; use as trend-level BDE feature.,Only one suitable model prediction is available.,,283.67018969750166,0.5508517740085556,283.67018969750166,1,predicted_by_BDE.py,0
DOPO_EP_0253,DHBAP,,DDM,DOPO-based (additive),0,0,Neat EP,100.00%,0.00%,O=P(C1=C2C=CC=C1)(C(NC3=NC=CN=C3)C4=C(O)C=CC=C4)OC5=C2C=CC=C5,,NC1=CC=C(CC2=CC=C(N)C=C2)C=C1,0.0,0.0,0.0,0.0,0.0,0.0,1.356654,0.0,0.0,0.0,1,1,0,0,0,1,0,0,0,0,0,150.0,3.2,25.8,25.8,0.0,3.2,NR,0,3.2,35.0,1063.1,1063.1,0.0,76.1,76.1,0.0,,,,,,,54.0,54.0,0.0,86.0,86.0,0.0,,,,https://doi.org/10.1002/pat.4674,,,,,,,,,,,,,,,,,,,,,,,,,,,,,0,missing,1
DOPO_EP_0254,DHBAP,,DDM,DOPO-based (additive),0,1,P-N,100.00%,0.00%,O=P(C1=C2C=CC=C1)(C(NC3=NC=CN=C3)C4=C(O)C=CC=C4)OC5=C2C=CC=C5,,NC1=CC=C(CC2=CC=C(N)C=C2)C=C1,5.0,0.37,0.502,0.0,0.0,0.0,1.356654,0.0,0.0,0.0,1,1,0,0,0,1,0,0,0,0,0,150.0,3.2,32.4,25.8,6.599999999999998,3.2,V-1,2,3.2,35.0,,,,,,,,,,,,,,,,,,,65.8,275.3,P_C,https://doi.org/10.1002/pat.4674,O=P1(C(Nc2cnccn2)c2ccccc2O)Oc2ccccc2-c2ccccc21,P-C,pc_pn,SoftVote_local,raw,1200.0,270.1388127421023,0.2459971404812035,Main application domain: DOPO P-C/P-N prediction; use as trend-level BDE feature.,Only one suitable model prediction is available.,,270.1388127421023,0.2459971404812035,SoftVote_local,raw,1200.0,270.1388127421023,0.2459971404812035,pc_pn,SoftVote_local,raw,1200.0,Main application domain: DOPO P-C/P-N prediction; use as trend-level BDE feature.,Only one suitable model prediction is available.,,270.1388127421023,0.2459971404812035,275.3,1,measured_or_original,0
DOPO_EP_0255,DHBAP,,DDM,DOPO-based (additive),0,1,P-N,100.00%,0.00%,O=P(C1=C2C=CC=C1)(C(NC3=NC=CN=C3)C4=C(O)C=CC=C4)OC5=C2C=CC=C5,,NC1=CC=C(CC2=CC=C(N)C=C2)C=C1,8.0,0.6,0.814,0.0,0.0,0.0,1.356654,0.0,0.0,0.0,1,1,0,0,0,1,0,0,0,0,0,150.0,3.2,34.0,25.8,8.2,3.2,V-0,3,3.2,35.0,783.3,1063.1,-279.79999999999995,59.9,76.1,-16.199999999999996,,,,,,,48.0,54.0,-6.0,79.0,86.0,-7.0,65.8,275.3,P_C,https://doi.org/10.1002/pat.4674,O=P1(C(Nc2cnccn2)c2ccccc2O)Oc2ccccc2-c2ccccc21,P-C,pc_pn,SoftVote_local,raw,1200.0,270.1388127421023,0.2459971404812035,Main application domain: DOPO P-C/P-N prediction; use as trend-level BDE feature.,Only one suitable model prediction is available.,,270.1388127421023,0.2459971404812035,SoftVote_local,raw,1200.0,270.1388127421023,0.2459971404812035,pc_pn,SoftVote_local,raw,1200.0,Main application domain: DOPO P-C/P-N prediction; use as trend-level BDE feature.,Only one suitable model prediction is available.,,270.1388127421023,0.2459971404812035,275.3,1,measured_or_original,0
DOPO_EP_0256,DHBAP,,DDM,DOPO-based (additive),0,1,P-N,100.00%,0.00%,O=P(C1=C2C=CC=C1)(C(NC3=NC=CN=C3)C4=C(O)C=CC=C4)OC5=C2C=CC=C5,,NC1=CC=C(CC2=CC=C(N)C=C2)C=C1,10.0,0.77,1.045,0.0,0.0,0.0,1.356654,0.0,0.0,0.0,1,1,0,0,0,1,0,0,0,0,0,150.0,3.2,34.3,25.8,8.499999999999996,3.2,V-0,3,3.2,35.0,,,,,,,,,,,,,,,,,,,65.8,275.3,P_C,https://doi.org/10.1002/pat.4674,O=P1(C(Nc2cnccn2)c2ccccc2O)Oc2ccccc2-c2ccccc21,P-C,pc_pn,SoftVote_local,raw,1200.0,270.1388127421023,0.2459971404812035,Main application domain: DOPO P-C/P-N prediction; use as trend-level BDE feature.,Only one suitable model prediction is available.,,270.1388127421023,0.2459971404812035,SoftVote_local,raw,1200.0,270.1388127421023,0.2459971404812035,pc_pn,SoftVote_local,raw,1200.0,Main application domain: DOPO P-C/P-N prediction; use as trend-level BDE feature.,Only one suitable model prediction is available.,,270.1388127421023,0.2459971404812035,275.3,1,measured_or_original,0
DOPO_EP_0257,DOPO-VTS,,DDM,DOPO-based (additive),0,0,Neat EP,100.00%,0.00%,CO[Si](OC)(OC)CCP1(C2=C(C3=C(O1)C=CC=C3)C=CC=C2)=O,,NC1=CC=C(CC2=CC=C(N)C=C2)C=C1,0.0,0.0,0.0,0.0,0.0,0.0,0.0,0.0,0.0,0.9068,1,0,0,0,1,1,0,0,0,0,0,150.0,3.0,22.0,22.0,0.0,3.0,NR,0,,,,,,,,,,,,,,,,,,,,,,,,http://dx.doi.org/10.1016/j.matchemphys.2013.11.029,,,,,,,,,,,,,,,,,,,,,,,,,,,,,0,missing,1
DOPO_EP_0258,DOPO-VTS,,DDM,DOPO-based (additive),0,0,P-only,100.00%,0.00%,CO[Si](OC)(OC)CCP1(C2=C(C3=C(O1)C=CC=C3)C=CC=C2)=O,,NC1=CC=C(CC2=CC=C(N)C=C2)C=C1,10.0,1.24,0.0,0.0,0.0,0.7707,0.0,0.0,0.0,0.9068,1,0,0,0,1,1,0,0,0,0,0,150.0,3.0,29.0,22.0,7.0,3.0,V-2,1,,,,,,,,,,,,,,,,,,,,,84.6,354.0,P_C,http://dx.doi.org/10.1016/j.matchemphys.2013.11.029,CO[Si](CCP1(=O)Oc2ccccc2-c2ccccc21)(OC)OC,P-C,pc_pn,SoftVote_local,raw,1200.0,353.815336299316,0.5468856309819743,Main application domain: DOPO P-C/P-N prediction; use as trend-level BDE feature.,Only one suitable model prediction is available.,,353.815336299316,0.5468856309819743,SoftVote_local,raw,1200.0,353.815336299316,0.5468856309819743,pc_pn,SoftVote_local,raw,1200.0,Main application domain: DOPO P-C/P-N prediction; use as trend-level BDE feature.,Only one suitable model prediction is available.,,353.815336299316,0.5468856309819743,354.0,1,measured_or_original,0
DOPO_EP_0259,DOPO-VTS,TGIC-KH,DDM,DOPO-based (additive),0,1,P-N-Si,80.00%,20.00%,CO[Si](OC)(OC)CCP1(C2=C(C3=C(O1)C=CC=C3)C=CC=C2)=O,CCO[Si](OCC)(OCC)CCCNCC(O)CN1C(N(C(N(C1=O)CC(O)CNCCC[Si](OCC)(OCC)OCC)=O)CC(O)CNCCC[Si](OCC)(OCC)OCC)=O,NC1=CC=C(CC2=CC=C(N)C=C2)C=C1,11.65,0.99,0.2545,0.0,0.0,1.1529,0.2571,0.0,0.0,1.1645,1,1,0,0,1,1,0,0,0,0,0,150.0,3.0,29.5,22.0,7.5,3.0,V-0,3,,,,,,,,,,,,,,,,,,,,,84.6,354.0,P_C,http://dx.doi.org/10.1016/j.matchemphys.2013.11.029,CO[Si](CCP1(=O)Oc2ccccc2-c2ccccc21)(OC)OC,P-C,pc_pn,SoftVote_local,raw,1200.0,353.815336299316,0.5468856309819743,Main application domain: DOPO P-C/P-N prediction; use as trend-level BDE feature.,Only one suitable model prediction is available.,,353.815336299316,0.5468856309819743,SoftVote_local,raw,1200.0,353.815336299316,0.5468856309819743,pc_pn,SoftVote_local,raw,1200.0,Main application domain: DOPO P-C/P-N prediction; use as trend-level BDE feature.,Only one suitable model prediction is available.,,353.815336299316,0.5468856309819743,354.0,1,measured_or_original,0
DOPO_EP_0260,DOPO-VTS,TGIC-KH,DDM,DOPO-based (additive),0,1,P-N-Si,60.00%,40.00%,CO[Si](OC)(OC)CCP1(C2=C(C3=C(O1)C=CC=C3)C=CC=C2)=O,CCO[Si](OCC)(OCC)CCCNCC(O)CN1C(N(C(N(C1=O)CC(O)CNCCC[Si](OCC)(OCC)OCC)=O)CC(O)CNCCC[Si](OCC)(OCC)OCC)=O,NC1=CC=C(CC2=CC=C(N)C=C2)C=C1,8.71,0.74,0.5074,0.0,0.0,1.1797,0.6856,0.0,0.0,1.5942,1,1,0,0,1,1,0,0,0,0,0,150.0,3.0,28.0,22.0,6.0,3.0,V-2,1,,,,,,,,,,,,,,,,,,,,,84.6,354.0,P_C,http://dx.doi.org/10.1016/j.matchemphys.2013.11.029,CO[Si](CCP1(=O)Oc2ccccc2-c2ccccc21)(OC)OC,P-C,pc_pn,SoftVote_local,raw,1200.0,353.815336299316,0.5468856309819743,Main application domain: DOPO P-C/P-N prediction; use as trend-level BDE feature.,Only one suitable model prediction is available.,,353.815336299316,0.5468856309819743,SoftVote_local,raw,1200.0,353.815336299316,0.5468856309819743,pc_pn,SoftVote_local,raw,1200.0,Main application domain: DOPO P-C/P-N prediction; use as trend-level BDE feature.,Only one suitable model prediction is available.,,353.815336299316,0.5468856309819743,354.0,1,measured_or_original,0
DOPO_EP_0261,DOPO-VTS,TGIC-KH,DDM,DOPO-based (additive),0,1,P-N-Si,40.00%,60.00%,CO[Si](OC)(OC)CCP1(C2=C(C3=C(O1)C=CC=C3)C=CC=C2)=O,CCO[Si](OCC)(OCC)CCCNCC(O)CN1C(N(C(N(C1=O)CC(O)CNCCC[Si](OCC)(OCC)OCC)=O)CC(O)CNCCC[Si](OCC)(OCC)OCC)=O,NC1=CC=C(CC2=CC=C(N)C=C2)C=C1,5.88,0.5,0.7714,0.0,0.0,1.2267,1.5427,0.0,0.0,2.4534,1,1,0,0,1,1,0,0,0,0,0,150.0,3.0,27.0,22.0,5.0,3.0,NR,0,,,,,,,,,,,,,,,,,,,,,84.6,354.0,P_C,http://dx.doi.org/10.1016/j.matchemphys.2013.11.029,CO[Si](CCP1(=O)Oc2ccccc2-c2ccccc21)(OC)OC,P-C,pc_pn,SoftVote_local,raw,1200.0,353.815336299316,0.5468856309819926,Main application domain: DOPO P-C/P-N prediction; use as trend-level BDE feature.,Only one suitable model prediction is available.,,353.815336299316,0.5468856309819926,SoftVote_local,raw,1200.0,353.815336299316,0.5468856309819926,pc_pn,SoftVote_local,raw,1200.0,Main application domain: DOPO P-C/P-N prediction; use as trend-level BDE feature.,Only one suitable model prediction is available.,,353.815336299316,0.5468856309819926,354.0,1,measured_or_original,0
DOPO_EP_0262,DMBT,,DDM,DOPO-based (additive),0,0,Neat EP,100.00%,0.00%,O=P(C1=C2C=CC=C1)(SC3=NC4=C(S3)C=CC=C4)OC5=C2C=CC=C5,,NC1=CC=C(CC2=CC=C(N)C=C2)C=C1,0.0,0.0,0.0,0.0,0.0,0.0,0.452218,2.070575,0.0,0.0,1,1,1,0,0,1,0,0,0,0,0,150.0,3.2,25.2,25.2,0.0,3.2,NR,0,3.0,35.0,1140.0,1140.0,0.0,76.0,76.0,0.0,167.0,167.0,0.0,,,,70.2,70.2,0.0,94.0,94.0,0.0,,,,https://doi.org/10.1016/j.compositesb.2019.03.052,,,,,,,,,,,,,,,,,,,,,,,,,,,,,0,missing,1
DOPO_EP_0263,DMBT,,DDM,DOPO-based (additive),0,1,P-N-S,100.00%,0.00%,O=P(C1=C2C=CC=C1)(SC3=NC4=C(S3)C=CC=C4)OC5=C2C=CC=C5,,NC1=CC=C(CC2=CC=C(N)C=C2)C=C1,7.5,0.61,0.276,1.263,0.0,0.0,0.452218,2.070575,0.0,0.0,1,1,1,0,0,1,0,0,0,0,0,150.0,3.2,32.0,25.2,6.800000000000001,3.2,V-1,2,3.0,35.0,,,,,,,,,,,,,,,,,,,62.4,261.1,P_S,https://doi.org/10.1016/j.compositesb.2019.03.052,O=P1(Sc2nc3ccccc3s2)Oc2ccccc2-c2ccccc21,P-S,,,,,,,No suitable model was available for this bond type.,Only one suitable model prediction is available.,,327.72157010433784,0.8444571354832204,SoftVote_local,raw,1200.0,,,,,,,No suitable model was available for this bond type.,Only one suitable model prediction is available.,,327.72157010433784,0.8444571354832204,261.1,1,measured_or_original,1
DOPO_EP_0264,DMBT,,DDM,DOPO-based (additive),0,1,P-N-S,100.00%,0.00%,O=P(C1=C2C=CC=C1)(SC3=NC4=C(S3)C=CC=C4)OC5=C2C=CC=C5,,NC1=CC=C(CC2=CC=C(N)C=C2)C=C1,10.0,0.813,0.368,1.683,0.0,0.0,0.452218,2.070575,0.0,0.0,1,1,1,0,0,1,0,0,0,0,0,150.0,3.2,33.5,25.2,8.3,3.2,V-1,2,3.0,35.0,524.0,1140.0,-616.0,71.0,76.0,-5.0,139.0,167.0,-28.0,,,,82.2,70.2,12.0,122.2,94.0,28.200000000000003,62.4,261.1,P_S,https://doi.org/10.1016/j.compositesb.2019.03.052,O=P1(Sc2nc3ccccc3s2)Oc2ccccc2-c2ccccc21,P-S,,,,,,,No suitable model was available for this bond type.,Only one suitable model prediction is available.,,327.72157010433784,0.8444571354832059,SoftVote_local,raw,1200.0,,,,,,,No suitable model was available for this bond type.,Only one suitable model prediction is available.,,327.72157010433784,0.8444571354832059,261.1,1,measured_or_original,1
DOPO_EP_0265,DMBT,,DDM,DOPO-based (additive),0,1,P-N-S,100.00%,0.00%,O=P(C1=C2C=CC=C1)(SC3=NC4=C(S3)C=CC=C4)OC5=C2C=CC=C5,,NC1=CC=C(CC2=CC=C(N)C=C2)C=C1,12.5,1.016,0.459,2.104,0.0,0.0,0.452218,2.070575,0.0,0.0,1,1,1,0,0,1,0,0,0,0,0,150.0,3.2,30.3,25.2,5.100000000000001,3.2,V-1,2,3.0,35.0,,,,,,,,,,,,,,,,,,,62.4,261.1,P_S,https://doi.org/10.1016/j.compositesb.2019.03.052,O=P1(Sc2nc3ccccc3s2)Oc2ccccc2-c2ccccc21,P-S,,,,,,,No suitable model was available for this bond type.,Only one suitable model prediction is available.,,327.72157010433784,0.8444571354832204,SoftVote_local,raw,1200.0,,,,,,,No suitable model was available for this bond type.,Only one suitable model prediction is available.,,327.72157010433784,0.8444571354832204,261.1,1,measured_or_original,1
DOPO_EP_0266,DSOC,,BF3·MEA,DOPO-based (reactive),1,0,Neat EP,100.00%,0.00%,CCC1(C(P2(C3=C(C4=C(O2)C=CC=C4)C=CC=C3)=O)O)COC5(OCC(CO5)(C(P6(C7=C(C8=C(O6)C=CC=C8)C=CC=C7)=O)O)CC)OC1,,CCN.F[B-](F)F,0.0,0.0,0.0,0.0,0.0,0.0,0.0,0.0,0.0,0.0,1,0,0,0,0,1,0,0,1,1,0,150.0,,19.9,19.9,0.0,,NR,0,,,,,,,,,,,,,,,56.7,56.7,0.0,,,,,,,https://doi.org/10.1080/15685551.2015.1070501,,,,,,,,,,,,,,,,,,,,,,,,,,,,,0,missing,1
DOPO_EP_0267,DSOC,,BF3·MEA,DOPO-based (reactive),1,0,P-only,100.00%,0.00%,CCC1(C(P2(C3=C(C4=C(O2)C=CC=C4)C=CC=C3)=O)O)COC5(OCC(CO5)(C(P6(C7=C(C8=C(O6)C=CC=C8)C=CC=C7)=O)O)CC)OC1,,CCN.F[B-](F)F,5.0,0.44,0.0,0.0,0.0,0.0,0.0,0.0,0.0,0.0,1,0,0,0,0,1,0,0,1,1,0,150.0,,21.5,19.9,1.6000000000000014,,NR,0,,,,,,,,,,,,,,,55.1,56.7,-1.6000000000000014,,,,74.9,313.4,P_C,https://doi.org/10.1080/15685551.2015.1070501,CCC1(C(O)P2(=O)Oc3ccccc3-c3ccccc32)COC2(OC1)OCC(CC)(C(O)P1(=O)Oc3ccccc3-c3ccccc31)CO2,P-C,pc_pn,SoftVote_local,raw,1200.0,310.77823997195566,0.4399634656356849,Main application domain: DOPO P-C/P-N prediction; use as trend-level BDE feature.,Only one suitable model prediction is available.,,310.77823997195566,0.4399634656356849,SoftVote_local,raw,1200.0,310.77823997195566,0.4399634656356849,pc_pn,SoftVote_local,raw,1200.0,Main application domain: DOPO P-C/P-N prediction; use as trend-level BDE feature.,Only one suitable model prediction is available.,,310.77823997195566,0.4399634656356849,313.4,1,measured_or_original,0
DOPO_EP_0268,DSOC,,BF3·MEA,DOPO-based (reactive),1,0,P-only,100.00%,0.00%,CCC1(C(P2(C3=C(C4=C(O2)C=CC=C4)C=CC=C3)=O)O)COC5(OCC(CO5)(C(P6(C7=C(C8=C(O6)C=CC=C8)C=CC=C7)=O)O)CC)OC1,,CCN.F[B-](F)F,10.0,0.88,0.0,0.0,0.0,0.0,0.0,0.0,0.0,0.0,1,0,0,0,0,1,0,0,1,1,0,150.0,,26.7,19.9,6.800000000000001,,V-1,2,,,,,,,,,,,,,,,53.4,56.7,-3.3000000000000043,,,,74.9,313.4,P_C,https://doi.org/10.1080/15685551.2015.1070501,CCC1(C(O)P2(=O)Oc3ccccc3-c3ccccc32)COC2(OC1)OCC(CC)(C(O)P1(=O)Oc3ccccc3-c3ccccc31)CO2,P-C,pc_pn,SoftVote_local,raw,1200.0,310.7782399719557,0.4399634656356868,Main application domain: DOPO P-C/P-N prediction; use as trend-level BDE feature.,Only one suitable model prediction is available.,,310.7782399719557,0.4399634656356868,SoftVote_local,raw,1200.0,310.7782399719557,0.4399634656356868,pc_pn,SoftVote_local,raw,1200.0,Main application domain: DOPO P-C/P-N prediction; use as trend-level BDE feature.,Only one suitable model prediction is available.,,310.7782399719557,0.4399634656356868,313.4,1,measured_or_original,0
DOPO_EP_0269,DSOC,,BF3·MEA,DOPO-based (reactive),1,0,P-only,100.00%,0.00%,CCC1(C(P2(C3=C(C4=C(O2)C=CC=C4)C=CC=C3)=O)O)COC5(OCC(CO5)(C(P6(C7=C(C8=C(O6)C=CC=C8)C=CC=C7)=O)O)CC)OC1,,CCN.F[B-](F)F,15.0,1.32,0.0,0.0,0.0,0.0,0.0,0.0,0.0,0.0,1,0,0,0,0,1,0,0,1,1,0,150.0,,28.6,19.9,8.700000000000003,,V-0,3,,,,,,,,,,,,,,,49.9,56.7,-6.800000000000004,,,,74.9,313.4,P_C,https://doi.org/10.1080/15685551.2015.1070501,CCC1(C(O)P2(=O)Oc3ccccc3-c3ccccc32)COC2(OC1)OCC(CC)(C(O)P1(=O)Oc3ccccc3-c3ccccc31)CO2,P-C,pc_pn,SoftVote_local,raw,1200.0,310.77823997195566,0.4399634656356698,Main application domain: DOPO P-C/P-N prediction; use as trend-level BDE feature.,Only one suitable model prediction is available.,,310.77823997195566,0.4399634656356698,SoftVote_local,raw,1200.0,310.77823997195566,0.4399634656356698,pc_pn,SoftVote_local,raw,1200.0,Main application domain: DOPO P-C/P-N prediction; use as trend-level BDE feature.,Only one suitable model prediction is available.,,310.77823997195566,0.4399634656356698,313.4,1,measured_or_original,0
DOPO_EP_0270,DSOC,,BF3·MEA,DOPO-based (reactive),1,0,P-only,100.00%,0.00%,CCC1(C(P2(C3=C(C4=C(O2)C=CC=C4)C=CC=C3)=O)O)COC5(OCC(CO5)(C(P6(C7=C(C8=C(O6)C=CC=C8)C=CC=C7)=O)O)CC)OC1,,CCN.F[B-](F)F,20.0,1.76,0.0,0.0,0.0,0.0,0.0,0.0,0.0,0.0,1,0,0,0,0,1,0,0,1,1,0,150.0,,30.9,19.9,11.0,,V-0,3,,,,,,,,,,,,,,,47.3,56.7,-9.400000000000006,,,,74.9,313.4,P_C,https://doi.org/10.1080/15685551.2015.1070501,CCC1(C(O)P2(=O)Oc3ccccc3-c3ccccc32)COC2(OC1)OCC(CC)(C(O)P1(=O)Oc3ccccc3-c3ccccc31)CO2,P-C,pc_pn,SoftVote_local,raw,1200.0,310.77823997195566,0.439963465635683,Main application domain: DOPO P-C/P-N prediction; use as trend-level BDE feature.,Only one suitable model prediction is available.,,310.77823997195566,0.439963465635683,SoftVote_local,raw,1200.0,310.77823997195566,0.439963465635683,pc_pn,SoftVote_local,raw,1200.0,Main application domain: DOPO P-C/P-N prediction; use as trend-level BDE feature.,Only one suitable model prediction is available.,,310.77823997195566,0.439963465635683,313.4,1,measured_or_original,0
DOPO_EP_0271,DiDOPO,SiO2,D230,DOPO-based (additive),0,0,Neat EP,25.00%,75.00%,O=P1(C2=C(C3=C(O1)C=CC=C3)C=CC=C2)CC(P4(C5=CC=CC=C5C6=C(O4)C=CC=C6)=O)C7=CC=CC=C7,O=[Si]=O,CC(N)CN(CC(C)N)CC(C)N,0.0,0.0,0.0,0.0,0.0,0.0,0.0,0.0,0.0,12.0994,1,0,0,0,1,1,0,0,0,0,0,140.0,3.2,21.8,21.8,0.0,3.2,NR,0,6.0,50.0,1101.7,1101.7,0.0,147.7,147.7,0.0,,,,,,,,,,,,,,,,https://doi.org/10.1021/acsomega.0c05208,,,,,,,,,,,,,,,,,,,,,,,,,,,,,0,missing,1
DOPO_EP_0272,DiDOPO,SiO2,D230,DOPO-based (additive),0,1,P-Si,25.00%,75.00%,O=P1(C2=C(C3=C(O1)C=CC=C3)C=CC=C2)CC(P4(C5=CC=CC=C5C6=C(O4)C=CC=C6)=O)C7=CC=CC=C7,O=[Si]=O,CC(N)CN(CC(C)N)CC(C)N,20.0,2.32,0.0,0.0,0.0,7.0117,0.0,0.0,0.0,12.0994,1,0,0,0,1,1,0,0,0,0,0,140.0,3.2,30.2,21.8,8.399999999999999,3.2,V-0,3,6.0,50.0,644.1,1101.7,-457.6,148.7,147.7,1.0,,,,,,,,,,,,,73.2,306.3,P_C,https://doi.org/10.1021/acsomega.0c05208,O=P1(CC(c2ccccc2)P2(=O)Oc3ccccc3-c3ccccc32)Oc2ccccc2-c2ccccc21,P-C,pc_pn,SoftVote_local,raw,1200.0,307.54778534342256,0.284778932296958,Main application domain: DOPO P-C/P-N prediction; use as trend-level BDE feature.,Only one suitable model prediction is available.,,307.54778534342256,0.284778932296958,SoftVote_local,raw,1200.0,307.54778534342256,0.284778932296958,pc_pn,SoftVote_local,raw,1200.0,Main application domain: DOPO P-C/P-N prediction; use as trend-level BDE feature.,Only one suitable model prediction is available.,,307.54778534342256,0.284778932296958,306.3,1,measured_or_original,0
DOPO_EP_0273,Trif-DOPO,,DDS,DOPO-based (additive),0,0,Neat EP,100.00%,0.00%,O=P(C1=C2C=CC=C1)(C(O)C3=CC=C(OC4=NC(OC5=CC=C(C(P6(C7=C(C8=C(O6)C=CC=C8)C=CC=C7)=O)O)C=C5)=NC(OC9=CC=C(C(P%10(C%11=C(C%12=C(O%10)C=CC=C%12)C=CC=C%11)=O)O)C=C9)=N4)C=C3)OC%13=C2C=CC=C%13,,NC1=CC=C(C=C1)S(=O)(=O)C1=CC=C(N)C=C1,0.0,0.0,0.0,0.0,0.0,0.0,0.452218,0.0,0.0,0.0,1,1,0,0,0,1,1,0,0,0,0,180.0,3.2,22.5,22.5,0.0,3.2,NR,0,3.0,50.0,995.0,995.0,0.0,93.3,93.3,0.0,,,,,,,,,,,,,,,,https://doi.org/10.1002/app.39709,,,,,,,,,,,,,,,,,,,,,,,,,,,,,0,missing,1
DOPO_EP_0274,Trif-DOPO,,DDS,DOPO-based (additive),0,1,P-N,100.00%,0.00%,O=P(C1=C2C=CC=C1)(C(O)C3=CC=C(OC4=NC(OC5=CC=C(C(P6(C7=C(C8=C(O6)C=CC=C8)C=CC=C7)=O)O)C=C5)=NC(OC9=CC=C(C(P%10(C%11=C(C%12=C(O%10)C=CC=C%12)C=CC=C%11)=O)O)C=C9)=N4)C=C3)OC%13=C2C=CC=C%13,,NC1=CC=C(C=C1)S(=O)(=O)C1=CC=C(N)C=C1,11.73,1.0,0.452,0.0,0.0,0.0,0.452218,0.0,0.0,0.0,1,1,0,0,0,1,1,0,0,0,0,180.0,3.2,33.9,22.5,11.399999999999999,3.2,NR,0,3.0,50.0,390.8,995.0,-604.2,70.4,93.3,-22.89999999999999,,,,,,,,,,,,,,,P_C,https://doi.org/10.1002/app.39709,O=P1(C(O)c2ccc(Oc3nc(Oc4ccc(C(O)P5(=O)Oc6ccccc6-c6ccccc65)cc4)nc(Oc4ccc(C(O)P5(=O)Oc6ccccc6-c6ccccc65)cc4)n3)cc2)Oc2ccccc2-c2ccccc21,P-C,pc_pn,SoftVote_local,raw,1200.0,289.76783406308994,0.8951591334770967,Main application domain: DOPO P-C/P-N prediction; use as trend-level BDE feature.,Only one suitable model prediction is available.,,289.76783406308994,0.8951591334770967,SoftVote_local,raw,1200.0,289.76783406308994,0.8951591334770967,pc_pn,SoftVote_local,raw,1200.0,Main application domain: DOPO P-C/P-N prediction; use as trend-level BDE feature.,Only one suitable model prediction is available.,,289.76783406308994,0.8951591334770967,289.76783406308994,1,predicted_by_BDE.py,0
DOPO_EP_0275,Trif-DOPO,,DDS,DOPO-based (additive),0,1,P-N,100.00%,0.00%,O=P(C1=C2C=CC=C1)(C(O)C3=CC=C(OC4=NC(OC5=CC=C(C(P6(C7=C(C8=C(O6)C=CC=C8)C=CC=C7)=O)O)C=C5)=NC(OC9=CC=C(C(P%10(C%11=C(C%12=C(O%10)C=CC=C%12)C=CC=C%11)=O)O)C=C9)=N4)C=C3)OC%13=C2C=CC=C%13,,NC1=CC=C(C=C1)S(=O)(=O)C1=CC=C(N)C=C1,14.08,1.2,0.543,0.0,0.0,0.0,0.452218,0.0,0.0,0.0,1,1,0,0,0,1,1,0,0,0,0,180.0,3.2,36.0,22.5,13.5,3.2,V-0,3,3.0,50.0,420.7,995.0,-574.3,67.9,93.3,-25.39999999999999,,,,,,,,,,,,,,,P_C,https://doi.org/10.1002/app.39709,O=P1(C(O)c2ccc(Oc3nc(Oc4ccc(C(O)P5(=O)Oc6ccccc6-c6ccccc65)cc4)nc(Oc4ccc(C(O)P5(=O)Oc6ccccc6-c6ccccc65)cc4)n3)cc2)Oc2ccccc2-c2ccccc21,P-C,pc_pn,SoftVote_local,raw,1200.0,289.76783406308994,0.8951591334770796,Main application domain: DOPO P-C/P-N prediction; use as trend-level BDE feature.,Only one suitable model prediction is available.,,289.76783406308994,0.8951591334770796,SoftVote_local,raw,1200.0,289.76783406308994,0.8951591334770796,pc_pn,SoftVote_local,raw,1200.0,Main application domain: DOPO P-C/P-N prediction; use as trend-level BDE feature.,Only one suitable model prediction is available.,,289.76783406308994,0.8951591334770796,289.76783406308994,1,predicted_by_BDE.py,0
DOPO_EP_0276,DOPO,,DDS,DOPO-based (additive),0,0,P-only,100.00%,0.00%,O=P([H])(C1=C2C=CC=C1)OC3=C2C=CC=C3,,NC1=CC=C(C=C1)S(=O)(=O)C1=CC=C(N)C=C1,8.38,1.2,0.0,0.0,0.0,0.0,0.0,0.0,0.0,0.0,1,0,0,0,0,1,1,0,0,0,0,180.0,3.2,31.7,22.5,9.2,3.2,V-1,2,3.0,50.0,437.2,995.0,-557.8,60.6,93.3,-32.699999999999996,,,,,,,,,,,,,84.9,355.2,P_H,https://doi.org/10.1002/app.39709,O=[PH]1Oc2ccccc2-c2ccccc21,P-H,,,,,,,No suitable model was available for this bond type.,Only one suitable model prediction is available.,,346.37890280142466,1.357935969920604,SoftVote_local,raw,1200.0,,,,,,,No suitable model was available for this bond type.,Only one suitable model prediction is available.,,346.37890280142466,1.357935969920604,355.2,1,measured_or_original,1
DOPO_EP_0277,TAD,,DDS,DOPO-based (reactive),1,0,Neat EP,100.00%,0.00%,O=P(CCCN1C(N(C(N(C1=O)CCCP2(C3=C(C4=C(O2)C=CC=C4)C=CC=C3)=O)=O)CCCP5(C6=C(C7=C(O5)C=CC=C7)C=CC=C6)=O)=O)(C8=C9C=CC=C8)OC%10=C9C=CC=C%10,,NC1=CC=C(C=C1)S(=O)(=O)C1=CC=C(N)C=C1,0.0,0.0,0.0,0.0,0.0,0.0,0.452218,0.0,0.0,0.0,1,1,0,0,0,1,1,0,0,0,0,180.0,3.2,22.5,22.5,0.0,3.2,NR,0,4.0,50.0,966.0,966.0,0.0,93.9,93.9,0.0,,,,,,,,,,,,,,,,http://dx.doi.org/10.1016/j.polymdegradstab.2016.09.014,,,,,,,,,,,,,,,,,,,,,,,,,,,,,0,missing,1
DOPO_EP_0278,TAD,,DDS,DOPO-based (reactive),1,1,P-N,100.00%,0.00%,O=P(CCCN1C(N(C(N(C1=O)CCCP2(C3=C(C4=C(O2)C=CC=C4)C=CC=C3)=O)=O)CCCP5(C6=C(C7=C(O5)C=CC=C7)C=CC=C6)=O)=O)(C8=C9C=CC=C8)OC%10=C9C=CC=C%10,,NC1=CC=C(C=C1)S(=O)(=O)C1=CC=C(N)C=C1,6.0,0.62,0.28,0.0,0.0,0.0,0.452218,0.0,0.0,0.0,1,1,0,0,0,1,1,0,0,0,0,180.0,3.2,32.4,22.5,9.899999999999999,3.2,NR,0,4.0,50.0,691.0,966.0,-275.0,60.8,93.9,-33.10000000000001,,,,,,,,,,,,,82.9,346.9,P_C,http://dx.doi.org/10.1016/j.polymdegradstab.2016.09.014,O=c1n(CCCP2(=O)Oc3ccccc3-c3ccccc32)c(=O)n(CCCP2(=O)Oc3ccccc3-c3ccccc32)c(=O)n1CCCP1(=O)Oc2ccccc2-c2ccccc21,P-C,pc_pn,SoftVote_local,raw,1200.0,350.9353652299046,0.5309919479195319,Main application domain: DOPO P-C/P-N prediction; use as trend-level BDE feature.,Only one suitable model prediction is available.,,350.9353652299046,0.5309919479195319,SoftVote_local,raw,1200.0,350.9353652299046,0.5309919479195319,pc_pn,SoftVote_local,raw,1200.0,Main application domain: DOPO P-C/P-N prediction; use as trend-level BDE feature.,Only one suitable model prediction is available.,,350.9353652299046,0.5309919479195319,346.9,1,measured_or_original,0
DOPO_EP_0279,TAD,,DDS,DOPO-based (reactive),1,1,P-N,100.00%,0.00%,O=P(CCCN1C(N(C(N(C1=O)CCCP2(C3=C(C4=C(O2)C=CC=C4)C=CC=C3)=O)=O)CCCP5(C6=C(C7=C(O5)C=CC=C7)C=CC=C6)=O)=O)(C8=C9C=CC=C8)OC%10=C9C=CC=C%10,,NC1=CC=C(C=C1)S(=O)(=O)C1=CC=C(N)C=C1,8.0,0.83,0.375,0.0,0.0,0.0,0.452218,0.0,0.0,0.0,1,1,0,0,0,1,1,0,0,0,0,180.0,3.2,32.6,22.5,10.100000000000001,3.2,V-1,2,4.0,50.0,590.0,966.0,-376.0,53.7,93.9,-40.2,,,,,,,,,,,,,82.9,346.9,P_C,http://dx.doi.org/10.1016/j.polymdegradstab.2016.09.014,O=c1n(CCCP2(=O)Oc3ccccc3-c3ccccc32)c(=O)n(CCCP2(=O)Oc3ccccc3-c3ccccc32)c(=O)n1CCCP1(=O)Oc2ccccc2-c2ccccc21,P-C,pc_pn,SoftVote_local,raw,1200.0,350.9353652299046,0.5309919479195319,Main application domain: DOPO P-C/P-N prediction; use as trend-level BDE feature.,Only one suitable model prediction is available.,,350.9353652299046,0.5309919479195319,SoftVote_local,raw,1200.0,350.9353652299046,0.5309919479195319,pc_pn,SoftVote_local,raw,1200.0,Main application domain: DOPO P-C/P-N prediction; use as trend-level BDE feature.,Only one suitable model prediction is available.,,350.9353652299046,0.5309919479195319,346.9,1,measured_or_original,0
