Repository: huangxueling027/DOPO-EP-ML

# Data

This directory contains the frozen machine-readable data release used by the manuscript workflow.

- `DOPO_EP_new.csv`: standardized DOPO-derived flame-retardant/epoxy records.
- `DOPO_EP_new_with_BDE.csv`: the same data release with auxiliary BDE-related fields.
- `external_validation/External_Validation_V4_ready.csv`: independent literature-based external-validation input retained under its historical filename for compatibility with the frozen code.

The main data release contains 599 standardized experimental records. Dataset integrity is checked against the SHA256 values stored in `PROJECT_RULES_LOCK.json`. Original publisher PDFs are not redistributed in this repository.

File: data/DOPO_EP_new_with_BDE.csv (part 8 of 15)
DOPO_EP_0280,TAD,,DDS,DOPO-based (reactive),1,1,P-N,100.00%,0.00%,O=P(CCCN1C(N(C(N(C1=O)CCCP2(C3=C(C4=C(O2)C=CC=C4)C=CC=C3)=O)=O)CCCP5(C6=C(C7=C(O5)C=CC=C7)C=CC=C6)=O)=O)(C8=C9C=CC=C8)OC%10=C9C=CC=C%10,,NC1=CC=C(C=C1)S(=O)(=O)C1=CC=C(N)C=C1,10.0,1.03,0.466,0.0,0.0,0.0,0.452218,0.0,0.0,0.0,1,1,0,0,0,1,1,0,0,0,0,180.0,3.2,34.2,22.5,11.700000000000003,3.2,V-1,2,4.0,50.0,452.0,966.0,-514.0,57.7,93.9,-36.2,,,,,,,,,,,,,82.9,346.9,P_C,http://dx.doi.org/10.1016/j.polymdegradstab.2016.09.014,O=c1n(CCCP2(=O)Oc3ccccc3-c3ccccc32)c(=O)n(CCCP2(=O)Oc3ccccc3-c3ccccc32)c(=O)n1CCCP1(=O)Oc2ccccc2-c2ccccc21,P-C,pc_pn,SoftVote_local,raw,1200.0,350.9353652299046,0.5309919479195319,Main application domain: DOPO P-C/P-N prediction; use as trend-level BDE feature.,Only one suitable model prediction is available.,,350.9353652299046,0.5309919479195319,SoftVote_local,raw,1200.0,350.9353652299046,0.5309919479195319,pc_pn,SoftVote_local,raw,1200.0,Main application domain: DOPO P-C/P-N prediction; use as trend-level BDE feature.,Only one suitable model prediction is available.,,350.9353652299046,0.5309919479195319,346.9,1,measured_or_original,0
DOPO_EP_0281,TAD,,DDS,DOPO-based (reactive),1,1,P-N,100.00%,0.00%,O=P(CCCN1C(N(C(N(C1=O)CCCP2(C3=C(C4=C(O2)C=CC=C4)C=CC=C3)=O)=O)CCCP5(C6=C(C7=C(O5)C=CC=C7)C=CC=C6)=O)=O)(C8=C9C=CC=C8)OC%10=C9C=CC=C%10,,NC1=CC=C(C=C1)S(=O)(=O)C1=CC=C(N)C=C1,12.0,1.24,0.561,0.0,0.0,0.0,0.452218,0.0,0.0,0.0,1,1,0,0,0,1,1,0,0,0,0,180.0,3.2,33.5,22.5,11.0,3.2,V-0,3,4.0,50.0,641.0,966.0,-325.0,55.7,93.9,-38.2,,,,,,,,,,,,,82.9,346.9,P_C,http://dx.doi.org/10.1016/j.polymdegradstab.2016.09.014,O=c1n(CCCP2(=O)Oc3ccccc3-c3ccccc32)c(=O)n(CCCP2(=O)Oc3ccccc3-c3ccccc32)c(=O)n1CCCP1(=O)Oc2ccccc2-c2ccccc21,P-C,pc_pn,SoftVote_local,raw,1200.0,350.9353652299046,0.5309919479195319,Main application domain: DOPO P-C/P-N prediction; use as trend-level BDE feature.,Only one suitable model prediction is available.,,350.9353652299046,0.5309919479195319,SoftVote_local,raw,1200.0,350.9353652299046,0.5309919479195319,pc_pn,SoftVote_local,raw,1200.0,Main application domain: DOPO P-C/P-N prediction; use as trend-level BDE feature.,Only one suitable model prediction is available.,,350.9353652299046,0.5309919479195319,346.9,1,measured_or_original,0
DOPO_EP_0282,Ti-POSS-bisDOPO,,DDM,DOPO-based (additive),0,0,Neat EP,100.00%,0.00%,CC(C[Si@]12O[Si@@]3(O[Si@]4(O[Si@](O1)(O[Si@]5(O[Si@@](O3)(O[Si@@](O5)(O[Ti](O4)(O2)OC(C)C)CC(C)C)CC(C)C)CC(C)C)CC(C)C)CC(C)C)CCCN(CP6(C7=C(C8=C(O6)C=CC=C8)C=CC=C7)=O)CP9(C%10=C(C%11=C(O9)C=CC=C%11)C=CC=C%10)=O)C,,NC1=CC=C(CC2=CC=C(N)C=C2)C=C1,0.0,0.0,0.0,0.0,0.0,0.0,0.226109,0.0,0.0,3.173662,1,1,0,0,1,1,0,0,0,0,0,,,25.0,25.0,0.0,,NR,0,,,871.0,871.0,0.0,94.7,94.7,0.0,152.0,152.0,0.0,,,,,,,95.0,95.0,0.0,,,,https://doi.org/10.1016/j.cej.2019.06.027,,,,,,,,,,,,,,,,,,,,,,,,,,,,,0,missing,1
DOPO_EP_0283,Ti-POSS-bisDOPO,,DDM,DOPO-based (additive),0,1,P-N-Si-Ti,100.00%,0.00%,CC(C[Si@]12O[Si@@]3(O[Si@]4(O[Si@](O1)(O[Si@]5(O[Si@@](O3)(O[Si@@](O5)(O[Ti](O4)(O2)OC(C)C)CC(C)C)CC(C)C)CC(C)C)CC(C)C)CC(C)C)CCCN(CP6(C7=C(C8=C(O6)C=CC=C8)C=CC=C7)=O)CP9(C%10=C(C%11=C(O9)C=CC=C%11)C=CC=C%10)=O)C,,NC1=CC=C(CC2=CC=C(N)C=C2)C=C1,1.5,0.069,0.016,0.0,0.0,0.219,0.226109,0.0,0.0,3.173662,1,1,0,0,1,1,0,0,0,0,0,,,27.0,25.0,2.0,,V-1,2,,,,,,,,,162.4,152.0,10.400000000000006,,,,,,,,,,,,P_C,https://doi.org/10.1016/j.cej.2019.06.027,CC(C)C[Si@]12O[Si@@]3(CC(C)C)O[Si@@](CC(C)C)(O1)O[Si@]1(CC(C)C)O[Si@@]4(CC(C)C)O[Ti](OC(C)C)(O2)O[Si@@](CC(C)C)(O[Si@@](CCCN(CP2(=O)Oc5ccccc5-c5ccccc52)CP2(=O)Oc5ccccc5-c5ccccc52)(O3)O4)O1,P-C,pc_pn,SoftVote_local,raw,1200.0,324.4913569374309,2.412380368444132,Main application domain: DOPO P-C/P-N prediction; use as trend-level BDE feature.,Only one suitable model prediction is available.,,324.4913569374309,2.412380368444132,SoftVote_local,raw,1200.0,324.4913569374309,2.412380368444132,pc_pn,SoftVote_local,raw,1200.0,Main application domain: DOPO P-C/P-N prediction; use as trend-level BDE feature.,Only one suitable model prediction is available.,,324.4913569374309,2.412380368444132,324.4913569374309,1,predicted_by_BDE.py,0
DOPO_EP_0284,Ti-POSS-bisDOPO,,DDM,DOPO-based (additive),0,1,P-N-Si-Ti,100.00%,0.00%,CC(C[Si@]12O[Si@@]3(O[Si@]4(O[Si@](O1)(O[Si@]5(O[Si@@](O3)(O[Si@@](O5)(O[Ti](O4)(O2)OC(C)C)CC(C)C)CC(C)C)CC(C)C)CC(C)C)CC(C)C)CCCN(CP6(C7=C(C8=C(O6)C=CC=C8)C=CC=C7)=O)CP9(C%10=C(C%11=C(O9)C=CC=C%11)C=CC=C%10)=O)C,,NC1=CC=C(CC2=CC=C(N)C=C2)C=C1,3.0,0.137,0.031,0.0,0.0,0.435,0.226109,0.0,0.0,3.173662,1,1,0,0,1,1,0,0,0,0,0,,,29.2,25.0,4.199999999999999,,V-0,3,,,407.0,871.0,-464.0,69.4,94.7,-25.299999999999997,172.4,152.0,20.400000000000006,,,,,,,110.0,95.0,15.0,,,P_C,https://doi.org/10.1016/j.cej.2019.06.027,CC(C)C[Si@]12O[Si@@]3(CC(C)C)O[Si@@](CC(C)C)(O1)O[Si@]1(CC(C)C)O[Si@@]4(CC(C)C)O[Ti](OC(C)C)(O2)O[Si@@](CC(C)C)(O[Si@@](CCCN(CP2(=O)Oc5ccccc5-c5ccccc52)CP2(=O)Oc5ccccc5-c5ccccc52)(O3)O4)O1,P-C,pc_pn,SoftVote_local,raw,1200.0,324.49135693743085,2.4123803684441327,Main application domain: DOPO P-C/P-N prediction; use as trend-level BDE feature.,Only one suitable model prediction is available.,,324.49135693743085,2.4123803684441327,SoftVote_local,raw,1200.0,324.49135693743085,2.4123803684441327,pc_pn,SoftVote_local,raw,1200.0,Main application domain: DOPO P-C/P-N prediction; use as trend-level BDE feature.,Only one suitable model prediction is available.,,324.49135693743085,2.4123803684441327,324.49135693743085,1,predicted_by_BDE.py,0
DOPO_EP_0285,Ti-POSS-bisDOPO,,DDM,DOPO-based (additive),0,1,P-N-Si-Ti,100.00%,0.00%,CC(C[Si@]12O[Si@@]3(O[Si@]4(O[Si@](O1)(O[Si@]5(O[Si@@](O3)(O[Si@@](O5)(O[Ti](O4)(O2)OC(C)C)CC(C)C)CC(C)C)CC(C)C)CC(C)C)CC(C)C)CCCN(CP6(C7=C(C8=C(O6)C=CC=C8)C=CC=C7)=O)CP9(C%10=C(C%11=C(O9)C=CC=C%11)C=CC=C%10)=O)C,,NC1=CC=C(CC2=CC=C(N)C=C2)C=C1,4.5,0.206,0.047,0.0,0.0,0.654,0.226109,0.0,0.0,3.173662,1,1,0,0,1,1,0,0,0,0,0,,,37.5,25.0,12.5,,V-0,3,,,,,,,,,173.4,152.0,21.400000000000006,,,,,,,,,,,,P_C,https://doi.org/10.1016/j.cej.2019.06.027,CC(C)C[Si@]12O[Si@@]3(CC(C)C)O[Si@@](CC(C)C)(O1)O[Si@]1(CC(C)C)O[Si@@]4(CC(C)C)O[Ti](OC(C)C)(O2)O[Si@@](CC(C)C)(O[Si@@](CCCN(CP2(=O)Oc5ccccc5-c5ccccc52)CP2(=O)Oc5ccccc5-c5ccccc52)(O3)O4)O1,P-C,pc_pn,SoftVote_local,raw,1200.0,324.49135693743085,2.4123803684441296,Main application domain: DOPO P-C/P-N prediction; use as trend-level BDE feature.,Only one suitable model prediction is available.,,324.49135693743085,2.4123803684441296,SoftVote_local,raw,1200.0,324.49135693743085,2.4123803684441296,pc_pn,SoftVote_local,raw,1200.0,Main application domain: DOPO P-C/P-N prediction; use as trend-level BDE feature.,Only one suitable model prediction is available.,,324.49135693743085,2.4123803684441296,324.49135693743085,1,predicted_by_BDE.py,0
DOPO_EP_0286,Ti-POSS-bisDOPO,,DDM,DOPO-based (additive),0,1,P-N-Si-Ti,100.00%,0.00%,CC(C[Si@]12O[Si@@]3(O[Si@]4(O[Si@](O1)(O[Si@]5(O[Si@@](O3)(O[Si@@](O5)(O[Ti](O4)(O2)OC(C)C)CC(C)C)CC(C)C)CC(C)C)CC(C)C)CC(C)C)CCCN(CP6(C7=C(C8=C(O6)C=CC=C8)C=CC=C7)=O)CP9(C%10=C(C%11=C(O9)C=CC=C%11)C=CC=C%10)=O)C,,NC1=CC=C(CC2=CC=C(N)C=C2)C=C1,6.0,0.275,0.062,0.0,0.0,0.873,0.226109,0.0,0.0,3.173662,1,1,0,0,1,1,0,0,0,0,0,,,39.2,25.0,14.200000000000003,,V-0,3,,,,,,,,,163.8,152.0,11.800000000000011,,,,,,,93.0,95.0,-2.0,,,P_C,https://doi.org/10.1016/j.cej.2019.06.027,CC(C)C[Si@]12O[Si@@]3(CC(C)C)O[Si@@](CC(C)C)(O1)O[Si@]1(CC(C)C)O[Si@@]4(CC(C)C)O[Ti](OC(C)C)(O2)O[Si@@](CC(C)C)(O[Si@@](CCCN(CP2(=O)Oc5ccccc5-c5ccccc52)CP2(=O)Oc5ccccc5-c5ccccc52)(O3)O4)O1,P-C,pc_pn,SoftVote_local,raw,1200.0,324.49135693743085,2.4123803684441327,Main application domain: DOPO P-C/P-N prediction; use as trend-level BDE feature.,Only one suitable model prediction is available.,,324.49135693743085,2.4123803684441327,SoftVote_local,raw,1200.0,324.49135693743085,2.4123803684441327,pc_pn,SoftVote_local,raw,1200.0,Main application domain: DOPO P-C/P-N prediction; use as trend-level BDE feature.,Only one suitable model prediction is available.,,324.49135693743085,2.4123803684441327,324.49135693743085,1,predicted_by_BDE.py,0
DOPO_EP_0287,DOPOBH,,DDS,DOPO-based (additive),0,0,Neat EP,100.00%,0.00%,OC(C=C1)=CC=C1N(C2P3(C4=C(C5=C(O3)C=CC=C5)C=CC=C4)=O)COC6=C2C=CC=C6,,NC1=CC=C(C=C1)S(=O)(=O)C1=CC=C(N)C=C1,0.0,0.0,0.0,0.0,0.0,0.0,0.452218,0.0,0.0,0.0,1,1,0,0,0,1,1,0,0,0,0,220.0,3.0,24.8,24.8,0.0,3.0,NR,0,3.0,50.0,883.8,883.8,0.0,88.0,88.0,0.0,205.0,205.0,0.0,,,,,,,,,,,,,https://doi.org/10.1016/j.polymer.2024.127173,,,,,,,,,,,,,,,,,,,,,,,,,,,,,0,missing,1
DOPO_EP_0288,DOPOBH,,DDS,DOPO-based (additive),0,1,P-N,100.00%,0.00%,OC(C=C1)=CC=C1N(C2P3(C4=C(C5=C(O3)C=CC=C5)C=CC=C4)=O)COC6=C2C=CC=C6,,NC1=CC=C(C=C1)S(=O)(=O)C1=CC=C(N)C=C1,8.55,0.6,0.271,0.0,0.0,0.0,0.452218,0.0,0.0,0.0,1,1,0,0,0,1,1,0,0,0,0,220.0,3.0,33.9,24.8,9.099999999999998,3.0,NR,0,3.0,50.0,,,,,,,162.0,205.0,-43.0,,,,,,,,,,67.7,283.3,P_C,https://doi.org/10.1016/j.polymer.2024.127173,O=P1(C2c3ccccc3OCN2c2ccc(O)cc2)Oc2ccccc2-c2ccccc21,P-C,pc_pn,SoftVote_local,raw,1200.0,282.9462870223029,0.2365512966066325,Main application domain: DOPO P-C/P-N prediction; use as trend-level BDE feature.,Only one suitable model prediction is available.,,282.9462870223029,0.2365512966066325,SoftVote_local,raw,1200.0,282.9462870223029,0.2365512966066325,pc_pn,SoftVote_local,raw,1200.0,Main application domain: DOPO P-C/P-N prediction; use as trend-level BDE feature.,Only one suitable model prediction is available.,,282.9462870223029,0.2365512966066325,283.3,1,measured_or_original,0
DOPO_EP_0289,DOPOBH,,DDS,DOPO-based (additive),0,1,P-N,100.00%,0.00%,OC(C=C1)=CC=C1N(C2P3(C4=C(C5=C(O3)C=CC=C5)C=CC=C4)=O)COC6=C2C=CC=C6,,NC1=CC=C(C=C1)S(=O)(=O)C1=CC=C(N)C=C1,12.83,0.9,0.407,0.0,0.0,0.0,0.452218,0.0,0.0,0.0,1,1,0,0,0,1,1,0,0,0,0,220.0,3.0,35.3,24.8,10.499999999999996,3.0,NR,0,3.0,50.0,,,,,,,155.0,205.0,-50.0,,,,,,,,,,67.7,283.3,P_C,https://doi.org/10.1016/j.polymer.2024.127173,O=P1(C2c3ccccc3OCN2c2ccc(O)cc2)Oc2ccccc2-c2ccccc21,P-C,pc_pn,SoftVote_local,raw,1200.0,282.9462870223029,0.2365512966066164,Main application domain: DOPO P-C/P-N prediction; use as trend-level BDE feature.,Only one suitable model prediction is available.,,282.9462870223029,0.2365512966066164,SoftVote_local,raw,1200.0,282.9462870223029,0.2365512966066164,pc_pn,SoftVote_local,raw,1200.0,Main application domain: DOPO P-C/P-N prediction; use as trend-level BDE feature.,Only one suitable model prediction is available.,,282.9462870223029,0.2365512966066164,283.3,1,measured_or_original,0
DOPO_EP_0290,DOPOBH,,DDS,DOPO-based (additive),0,1,P-N,100.00%,0.00%,OC(C=C1)=CC=C1N(C2P3(C4=C(C5=C(O3)C=CC=C5)C=CC=C4)=O)COC6=C2C=CC=C6,,NC1=CC=C(C=C1)S(=O)(=O)C1=CC=C(N)C=C1,17.1,1.2,0.543,0.0,0.0,0.0,0.452218,0.0,0.0,0.0,1,1,0,0,0,1,1,0,0,0,0,220.0,3.0,35.2,24.8,10.400000000000002,3.0,V-1,2,3.0,50.0,456.8,883.8,-426.99999999999994,73.1,88.0,-14.900000000000006,150.0,205.0,-55.0,,,,,,,,,,67.7,283.3,P_C,https://doi.org/10.1016/j.polymer.2024.127173,O=P1(C2c3ccccc3OCN2c2ccc(O)cc2)Oc2ccccc2-c2ccccc21,P-C,pc_pn,SoftVote_local,raw,1200.0,282.9462870223029,0.2365512966066325,Main application domain: DOPO P-C/P-N prediction; use as trend-level BDE feature.,Only one suitable model prediction is available.,,282.9462870223029,0.2365512966066325,SoftVote_local,raw,1200.0,282.9462870223029,0.2365512966066325,pc_pn,SoftVote_local,raw,1200.0,Main application domain: DOPO P-C/P-N prediction; use as trend-level BDE feature.,Only one suitable model prediction is available.,,282.9462870223029,0.2365512966066325,283.3,1,measured_or_original,0
DOPO_EP_0291,DOPOBH,,DDS,DOPO-based (additive),0,1,P-N,100.00%,0.00%,OC(C=C1)=CC=C1N(C2P3(C4=C(C5=C(O3)C=CC=C5)C=CC=C4)=O)COC6=C2C=CC=C6,,NC1=CC=C(C=C1)S(=O)(=O)C1=CC=C(N)C=C1,21.38,1.5,0.678,0.0,0.0,0.0,0.452218,0.0,0.0,0.0,1,1,0,0,0,1,1,0,0,0,0,220.0,3.0,33.4,24.8,8.599999999999998,3.0,V-0,3,3.0,50.0,403.8,883.8,-479.99999999999994,68.0,88.0,-20.0,150.0,205.0,-55.0,,,,,,,,,,67.7,283.3,P_C,https://doi.org/10.1016/j.polymer.2024.127173,O=P1(C2c3ccccc3OCN2c2ccc(O)cc2)Oc2ccccc2-c2ccccc21,P-C,pc_pn,SoftVote_local,raw,1200.0,282.9462870223029,0.2365512966066325,Main application domain: DOPO P-C/P-N prediction; use as trend-level BDE feature.,Only one suitable model prediction is available.,,282.9462870223029,0.2365512966066325,SoftVote_local,raw,1200.0,282.9462870223029,0.2365512966066325,pc_pn,SoftVote_local,raw,1200.0,Main application domain: DOPO P-C/P-N prediction; use as trend-level BDE feature.,Only one suitable model prediction is available.,,282.9462870223029,0.2365512966066325,283.3,1,measured_or_original,0
DOPO_EP_0292,DOPO-BD,,DDS,DOPO-based (reactive),1,0,Neat EP,100.00%,0.00%,CC(NNC(C1=CC=CC=C1)=O)(P2(C3=C(C4=C(O2)C=CC=C4)C=CC=C3)=O)C5=CC=C(O)C=C5,,NC1=CC=C(C=C1)S(=O)(=O)C1=CC=C(N)C=C1,0.0,0.0,0.0,0.0,0.0,0.0,0.904436,0.0,0.0,0.0,1,1,0,0,0,1,1,0,0,0,0,170.0,3.0,18.1,18.1,0.0,3.0,NR,0,3.0,35.0,841.2,841.2,0.0,98.1,98.1,0.0,214.0,214.0,0.0,,,,,,,,,,,,,https://doi.org/10.1002/fam.3200,,,,,,,,,,,,,,,,,,,,,,,,,,,,,0,missing,1
DOPO_EP_0293,DOPO-BD,,DDS,DOPO-based (reactive),1,1,P-N,100.00%,0.00%,CC(NNC(C1=CC=CC=C1)=O)(P2(C3=C(C4=C(O2)C=CC=C4)C=CC=C3)=O)C5=CC=C(O)C=C5,,NC1=CC=C(C=C1)S(=O)(=O)C1=CC=C(N)C=C1,15.19,1.0,0.904,0.0,0.0,0.0,0.904436,0.0,0.0,0.0,1,1,0,0,0,1,1,0,0,0,0,170.0,3.0,26.5,18.1,8.399999999999999,3.0,V-1,2,3.0,35.0,,,,,,,,,,,,,,,,,,,78.2,327.2,P_C,https://doi.org/10.1002/fam.3200,CC(NNC(=O)c1ccccc1)(c1ccc(O)cc1)P1(=O)Oc2ccccc2-c2ccccc21,P-C,pc_pn,SoftVote_local,raw,1200.0,322.89804921418823,0.5114852709357889,Main application domain: DOPO P-C/P-N prediction; use as trend-level BDE feature.,Only one suitable model prediction is available.,,322.89804921418823,0.5114852709357889,SoftVote_local,raw,1200.0,322.89804921418823,0.5114852709357889,pc_pn,SoftVote_local,raw,1200.0,Main application domain: DOPO P-C/P-N prediction; use as trend-level BDE feature.,Only one suitable model prediction is available.,,322.89804921418823,0.5114852709357889,327.2,1,measured_or_original,0
DOPO_EP_0294,DOPO-BD,,DDS,DOPO-based (reactive),1,1,P-N,100.00%,0.00%,CC(NNC(C1=CC=CC=C1)=O)(P2(C3=C(C4=C(O2)C=CC=C4)C=CC=C3)=O)C5=CC=C(O)C=C5,,NC1=CC=C(C=C1)S(=O)(=O)C1=CC=C(N)C=C1,18.99,1.25,1.131,0.0,0.0,0.0,0.904436,0.0,0.0,0.0,1,1,0,0,0,1,1,0,0,0,0,170.0,3.0,28.0,18.1,9.899999999999999,3.0,V-0,3,3.0,35.0,,,,,,,150.0,214.0,-64.0,,,,,,,,,,78.2,327.2,P_C,https://doi.org/10.1002/fam.3200,CC(NNC(=O)c1ccccc1)(c1ccc(O)cc1)P1(=O)Oc2ccccc2-c2ccccc21,P-C,pc_pn,SoftVote_local,raw,1200.0,322.89804921418823,0.5114852709357834,Main application domain: DOPO P-C/P-N prediction; use as trend-level BDE feature.,Only one suitable model prediction is available.,,322.89804921418823,0.5114852709357834,SoftVote_local,raw,1200.0,322.89804921418823,0.5114852709357834,pc_pn,SoftVote_local,raw,1200.0,Main application domain: DOPO P-C/P-N prediction; use as trend-level BDE feature.,Only one suitable model prediction is available.,,322.89804921418823,0.5114852709357834,327.2,1,measured_or_original,0
DOPO_EP_0295,DOPO-BD,,DDS,DOPO-based (reactive),1,1,P-N,100.00%,0.00%,CC(NNC(C1=CC=CC=C1)=O)(P2(C3=C(C4=C(O2)C=CC=C4)C=CC=C3)=O)C5=CC=C(O)C=C5,,NC1=CC=C(C=C1)S(=O)(=O)C1=CC=C(N)C=C1,22.78,1.5,1.357,0.0,0.0,0.0,0.904436,0.0,0.0,0.0,1,1,0,0,0,1,1,0,0,0,0,170.0,3.0,30.0,18.1,11.899999999999999,3.0,V-0,3,3.0,35.0,607.1,841.2,-234.10000000000002,84.6,98.1,-13.5,145.0,214.0,-69.0,,,,,,,,,,78.2,327.2,P_C,https://doi.org/10.1002/fam.3200,CC(NNC(=O)c1ccccc1)(c1ccc(O)cc1)P1(=O)Oc2ccccc2-c2ccccc21,P-C,pc_pn,SoftVote_local,raw,1200.0,322.89804921418823,0.5114852709357889,Main application domain: DOPO P-C/P-N prediction; use as trend-level BDE feature.,Only one suitable model prediction is available.,,322.89804921418823,0.5114852709357889,SoftVote_local,raw,1200.0,322.89804921418823,0.5114852709357889,pc_pn,SoftVote_local,raw,1200.0,Main application domain: DOPO P-C/P-N prediction; use as trend-level BDE feature.,Only one suitable model prediction is available.,,322.89804921418823,0.5114852709357889,327.2,1,measured_or_original,0
DOPO_EP_0296,DOPO-BAPh,,DDS,DOPO-based (additive),0,0,Neat EP,100.00%,0.00%,CC(C1=CC=C(O)C(CN(C2=CC=CC(OC3=CC=C(C(C#N)=C3)C#N)=C2)CP4(C5=C(C6=C(O4)C=CC=C6)C=CC=C5)=O)=C1)(C7=CC(CN(C8=CC=CC(OC9=CC=C(C(C#N)=C9)C#N)=C8)CP%10(C%11=C(C%12=C(O%10)C=CC=C%12)C=CC=C%11)=O)=C(O)C=C7)C,,NC1=CC=C(C=C1)S(=O)(=O)C1=CC=C(N)C=C1,0.0,0.0,0.0,0.0,0.0,0.0,1.356654,0.0,0.0,0.0,1,1,0,0,0,1,1,0,0,0,0,270.0,3.0,21.7,21.7,0.0,3.0,NR,0,3.0,50.0,1064.0,1064.0,0.0,97.1,97.1,0.0,182.3,182.3,0.0,15.6,15.6,0.0,,,,,,,,,,https://doi.org/10.1016/j.polymdegradstab.2021.109544,,,,,,,,,,,,,,,,,,,,,,,,,,,,,0,missing,1
DOPO_EP_0297,DOPO-BAPh,,DDS,DOPO-based (additive),0,1,P-N,100.00%,0.00%,CC(C1=CC=C(O)C(CN(C2=CC=CC(OC3=CC=C(C(C#N)=C3)C#N)=C2)CP4(C5=C(C6=C(O4)C=CC=C6)C=CC=C5)=O)=C1)(C7=CC(CN(C8=CC=CC(OC9=CC=C(C(C#N)=C9)C#N)=C8)CP%10(C%11=C(C%12=C(O%10)C=CC=C%12)C=CC=C%11)=O)=C(O)C=C7)C,,NC1=CC=C(C=C1)S(=O)(=O)C1=CC=C(N)C=C1,3.79,0.26,0.353,0.0,0.0,0.0,1.356654,0.0,0.0,0.0,1,1,0,0,0,1,1,0,0,0,0,270.0,3.0,35.8,21.7,14.099999999999998,3.0,V-0,3,3.0,50.0,693.0,1064.0,-371.0,96.2,97.1,-0.8999999999999915,204.0,182.3,21.69999999999999,23.5,15.6,7.9,,,,,,,63.9,267.4,P_C,https://doi.org/10.1016/j.polymdegradstab.2021.109544,CC(C)(c1ccc(O)c(CN(CP2(=O)Oc3ccccc3-c3ccccc32)c2cccc(Oc3ccc(C#N)c(C#N)c3)c2)c1)c1ccc(O)c(CN(CP2(=O)Oc3ccccc3-c3ccccc32)c2cccc(Oc3ccc(C#N)c(C#N)c3)c2)c1,P-C,pc_pn,SoftVote_local,raw,1200.0,278.7825826529065,2.055079477312634,Main application domain: DOPO P-C/P-N prediction; use as trend-level BDE feature.,Only one suitable model prediction is available.,,278.7825826529065,2.055079477312634,SoftVote_local,raw,1200.0,278.7825826529065,2.055079477312634,pc_pn,SoftVote_local,raw,1200.0,Main application domain: DOPO P-C/P-N prediction; use as trend-level BDE feature.,Only one suitable model prediction is available.,,278.7825826529065,2.055079477312634,267.4,1,measured_or_original,0
DOPO_EP_0298,DOPO-BAPh,,DDS,DOPO-based (additive),0,1,P-N,100.00%,0.00%,CC(C1=CC=C(O)C(CN(C2=CC=CC(OC3=CC=C(C(C#N)=C3)C#N)=C2)CP4(C5=C(C6=C(O4)C=CC=C6)C=CC=C5)=O)=C1)(C7=CC(CN(C8=CC=CC(OC9=CC=C(C(C#N)=C9)C#N)=C8)CP%10(C%11=C(C%12=C(O%10)C=CC=C%12)C=CC=C%11)=O)=C(O)C=C7)C,,NC1=CC=C(C=C1)S(=O)(=O)C1=CC=C(N)C=C1,7.29,0.5,0.678,0.0,0.0,0.0,1.356654,0.0,0.0,0.0,1,1,0,0,0,1,1,0,0,0,0,270.0,3.0,39.7,21.7,18.000000000000004,3.0,V-0,3,3.0,50.0,591.0,1064.0,-473.0,85.9,97.1,-11.199999999999989,,,,26.8,15.6,11.200000000000001,,,,,,,63.9,267.4,P_C,https://doi.org/10.1016/j.polymdegradstab.2021.109544,CC(C)(c1ccc(O)c(CN(CP2(=O)Oc3ccccc3-c3ccccc32)c2cccc(Oc3ccc(C#N)c(C#N)c3)c2)c1)c1ccc(O)c(CN(CP2(=O)Oc3ccccc3-c3ccccc32)c2cccc(Oc3ccc(C#N)c(C#N)c3)c2)c1,P-C,pc_pn,SoftVote_local,raw,1200.0,278.7825826529065,2.055079477312649,Main application domain: DOPO P-C/P-N prediction; use as trend-level BDE feature.,Only one suitable model prediction is available.,,278.7825826529065,2.055079477312649,SoftVote_local,raw,1200.0,278.7825826529065,2.055079477312649,pc_pn,SoftVote_local,raw,1200.0,Main application domain: DOPO P-C/P-N prediction; use as trend-level BDE feature.,Only one suitable model prediction is available.,,278.7825826529065,2.055079477312649,267.4,1,measured_or_original,0
DOPO_EP_0299,DOPO-BAPh,,DDS,DOPO-based (additive),0,1,P-N,100.00%,0.00%,CC(C1=CC=C(O)C(CN(C2=CC=CC(OC3=CC=C(C(C#N)=C3)C#N)=C2)CP4(C5=C(C6=C(O4)C=CC=C6)C=CC=C5)=O)=C1)(C7=CC(CN(C8=CC=CC(OC9=CC=C(C(C#N)=C9)C#N)=C8)CP%10(C%11=C(C%12=C(O%10)C=CC=C%12)C=CC=C%11)=O)=C(O)C=C7)C,,NC1=CC=C(C=C1)S(=O)(=O)C1=CC=C(N)C=C1,10.6,0.71,0.963,0.0,0.0,0.0,1.356654,0.0,0.0,0.0,1,1,0,0,0,1,1,0,0,0,0,270.0,3.0,40.5,21.7,18.8,3.0,V-0,3,3.0,50.0,429.0,1064.0,-635.0,78.6,97.1,-18.5,171.7,182.3,-10.600000000000023,28.5,15.6,12.9,,,,,,,63.9,267.4,P_C,https://doi.org/10.1016/j.polymdegradstab.2021.109544,CC(C)(c1ccc(O)c(CN(CP2(=O)Oc3ccccc3-c3ccccc32)c2cccc(Oc3ccc(C#N)c(C#N)c3)c2)c1)c1ccc(O)c(CN(CP2(=O)Oc3ccccc3-c3ccccc32)c2cccc(Oc3ccc(C#N)c(C#N)c3)c2)c1,P-C,pc_pn,SoftVote_local,raw,1200.0,278.7825826529065,2.055079477312634,Main application domain: DOPO P-C/P-N prediction; use as trend-level BDE feature.,Only one suitable model prediction is available.,,278.7825826529065,2.055079477312634,SoftVote_local,raw,1200.0,278.7825826529065,2.055079477312634,pc_pn,SoftVote_local,raw,1200.0,Main application domain: DOPO P-C/P-N prediction; use as trend-level BDE feature.,Only one suitable model prediction is available.,,278.7825826529065,2.055079477312634,267.4,1,measured_or_original,0
DOPO_EP_0300,DOPO-BAPh,,DDS,DOPO-based (additive),0,1,P-N,100.00%,0.00%,CC(C1=CC=C(O)C(CN(C2=CC=CC(OC3=CC=C(C(C#N)=C3)C#N)=C2)CP4(C5=C(C6=C(O4)C=CC=C6)C=CC=C5)=O)=C1)(C7=CC(CN(C8=CC=CC(OC9=CC=C(C(C#N)=C9)C#N)=C8)CP%10(C%11=C(C%12=C(O%10)C=CC=C%12)C=CC=C%11)=O)=C(O)C=C7)C,,NC1=CC=C(C=C1)S(=O)(=O)C1=CC=C(N)C=C1,13.6,0.91,1.235,0.0,0.0,0.0,1.356654,0.0,0.0,0.0,1,1,0,0,0,1,1,0,0,0,0,270.0,3.0,41.2,21.7,19.500000000000004,3.0,V-0,3,3.0,50.0,266.0,1064.0,-798.0,69.1,97.1,-28.0,164.7,182.3,-17.600000000000023,31.5,15.6,15.9,,,,,,,63.9,267.4,P_C,https://doi.org/10.1016/j.polymdegradstab.2021.109544,CC(C)(c1ccc(O)c(CN(CP2(=O)Oc3ccccc3-c3ccccc32)c2cccc(Oc3ccc(C#N)c(C#N)c3)c2)c1)c1ccc(O)c(CN(CP2(=O)Oc3ccccc3-c3ccccc32)c2cccc(Oc3ccc(C#N)c(C#N)c3)c2)c1,P-C,pc_pn,SoftVote_local,raw,1200.0,278.7825826529065,2.055079477312634,Main application domain: DOPO P-C/P-N prediction; use as trend-level BDE feature.,Only one suitable model prediction is available.,,278.7825826529065,2.055079477312634,SoftVote_local,raw,1200.0,278.7825826529065,2.055079477312634,pc_pn,SoftVote_local,raw,1200.0,Main application domain: DOPO P-C/P-N prediction; use as trend-level BDE feature.,Only one suitable model prediction is available.,,278.7825826529065,2.055079477312634,267.4,1,measured_or_original,0
DOPO_EP_0301,POG-DOPO,,DDM,DOPO-based (reactive),1,0,Neat EP,100.00%,0.00%,O=P(CC(O)COP(OCC1CO1)(OCC2CO2)=O)(C3=C4C=CC=C3)OC5=C4C=CC=C5,,NC1=CC=C(CC2=CC=C(N)C=C2)C=C1,0.0,0.0,0.0,0.0,0.0,0.0,0.0,0.0,0.0,0.0,1,0,0,0,0,1,0,0,0,0,0,100.0,4.0,24.6,24.6,0.0,3.0,NR,0,3.6,40.0,1077.0,1077.0,0.0,72.74,72.74,0.0,128.3,128.3,0.0,18.08,18.08,0.0,81.6,81.6,0.0,,,,,,,https://doi.org/10.1016/j.polymdegradstab.2024.111016,,,,,,,,,,,,,,,,,,,,,,,,,,,,,0,missing,1
DOPO_EP_0302,POG-DOPO,,DDM,DOPO-based (reactive),1,1,P-P,100.00%,0.00%,O=P(CC(O)COP(OCC1CO1)(OCC2CO2)=O)(C3=C4C=CC=C3)OC5=C4C=CC=C5,,NC1=CC=C(CC2=CC=C(N)C=C2)C=C1,23.36,3.0,0.0,0.0,0.0,0.0,0.0,0.0,0.0,0.0,1,0,0,0,0,1,0,0,0,0,0,100.0,4.0,31.8,24.6,7.199999999999999,3.0,V-0,3,3.6,40.0,313.0,1077.0,-764.0,35.52,72.74,-37.21999999999999,122.9,128.3,-5.400000000000006,20.39,18.08,2.3100000000000023,67.6,81.6,-14.0,,,,85.0,355.6,P_C,https://doi.org/10.1016/j.polymdegradstab.2024.111016,O=P(OCC(O)CP1(=O)Oc2ccccc2-c2ccccc21)(OCC1CO1)OCC1CO1,P-C,pc_pn,SoftVote_local,raw,1200.0,353.348489613554,0.512084523030475,Main application domain: DOPO P-C/P-N prediction; use as trend-level BDE feature.,Only one suitable model prediction is available.,,353.348489613554,0.512084523030475,SoftVote_local,raw,1200.0,353.348489613554,0.512084523030475,pc_pn,SoftVote_local,raw,1200.0,Main application domain: DOPO P-C/P-N prediction; use as trend-level BDE feature.,Only one suitable model prediction is available.,,353.348489613554,0.512084523030475,355.6,1,measured_or_original,0
DOPO_EP_0303,PFA,,MeTHPA,DOPO-based (Co-curing),2,0,Neat EP,100.00%,0.00%,CC1CC2C(C(OC2=O)=O)C(P3(C4=C(C5=C(O3)C=CC=C5)C=CC=C4)=O)C1,,CC1C=CC2C(C(OC2=O)=O)C1,0.0,0.0,0.0,0.0,0.0,0.0,0.0,0.0,0.0,0.0,1,0,0,0,0,0,0,0,0,0,0,130.0,3.2,19.9,19.9,0.0,3.2,NR,0,,,,,,,,,,,,,,,,,,105.8,105.8,0.0,,,,https://doi.org/10.3390/ma14092205,,,,,,,,,,,,,,,,,,,,,,,,,,,,,0,missing,1
DOPO_EP_0304,PFA,,MeTHPA,DOPO-based (Co-curing),2,0,P-only,100.00%,0.00%,CC1CC2C(C(OC2=O)=O)C(P3(C4=C(C5=C(O3)C=CC=C5)C=CC=C4)=O)C1,,CC1C=CC2C(C(OC2=O)=O)C1,14.81,1.2,0.0,0.0,0.0,0.0,0.0,0.0,0.0,0.0,1,0,0,0,0,0,0,0,0,0,0,130.0,3.2,23.9,19.9,4.0,3.2,V-2,1,,,,,,,,,,,,,,,,,,,,,87.4,365.7,P_C,https://doi.org/10.3390/ma14092205,CC1CC2C(=O)OC(=O)C2C(P2(=O)Oc3ccccc3-c3ccccc32)C1,P-C,pc_pn,SoftVote_local,raw,1200.0,356.9367759442704,0.801293835946953,Main application domain: DOPO P-C/P-N prediction; use as trend-level BDE feature.,Only one suitable model prediction is available.,,356.9367759442704,0.801293835946953,SoftVote_local,raw,1200.0,356.9367759442704,0.801293835946953,pc_pn,SoftVote_local,raw,1200.0,Main application domain: DOPO P-C/P-N prediction; use as trend-level BDE feature.,Only one suitable model prediction is available.,,356.9367759442704,0.801293835946953,365.7,1,measured_or_original,0
DOPO_EP_0305,PFA,,MeTHPA,DOPO-based (Co-curing),2,0,P-only,100.00%,0.00%,CC1CC2C(C(OC2=O)=O)C(P3(C4=C(C5=C(O3)C=CC=C5)C=CC=C4)=O)C1,,CC1C=CC2C(C(OC2=O)=O)C1,21.48,1.74,0.0,0.0,0.0,0.0,0.0,0.0,0.0,0.0,1,0,0,0,0,0,0,0,0,0,0,130.0,3.2,26.1,19.9,6.200000000000003,3.2,V-2,1,,,,,,,,,,,,,,,,,,,,,87.4,365.7,P_C,https://doi.org/10.3390/ma14092205,CC1CC2C(=O)OC(=O)C2C(P2(=O)Oc3ccccc3-c3ccccc32)C1,P-C,pc_pn,SoftVote_local,raw,1200.0,356.9367759442704,0.801293835946953,Main application domain: DOPO P-C/P-N prediction; use as trend-level BDE feature.,Only one suitable model prediction is available.,,356.9367759442704,0.801293835946953,SoftVote_local,raw,1200.0,356.9367759442704,0.801293835946953,pc_pn,SoftVote_local,raw,1200.0,Main application domain: DOPO P-C/P-N prediction; use as trend-level BDE feature.,Only one suitable model prediction is available.,,356.9367759442704,0.801293835946953,365.7,1,measured_or_original,0
DOPO_EP_0306,PFA,,MeTHPA,DOPO-based (Co-curing),2,0,P-only,100.00%,0.00%,CC1CC2C(C(OC2=O)=O)C(P3(C4=C(C5=C(O3)C=CC=C5)C=CC=C4)=O)C1,,CC1C=CC2C(C(OC2=O)=O)C1,27.65,2.24,0.0,0.0,0.0,0.0,0.0,0.0,0.0,0.0,1,0,0,0,0,0,0,0,0,0,0,130.0,3.2,28.3,19.9,8.400000000000002,3.2,V-1,2,,,,,,,,,,,,,,,,,,,,,87.4,365.7,P_C,https://doi.org/10.3390/ma14092205,CC1CC2C(=O)OC(=O)C2C(P2(=O)Oc3ccccc3-c3ccccc32)C1,P-C,pc_pn,SoftVote_local,raw,1200.0,356.9367759442704,0.801293835946953,Main application domain: DOPO P-C/P-N prediction; use as trend-level BDE feature.,Only one suitable model prediction is available.,,356.9367759442704,0.801293835946953,SoftVote_local,raw,1200.0,356.9367759442704,0.801293835946953,pc_pn,SoftVote_local,raw,1200.0,Main application domain: DOPO P-C/P-N prediction; use as trend-level BDE feature.,Only one suitable model prediction is available.,,356.9367759442704,0.801293835946953,365.7,1,measured_or_original,0
DOPO_EP_0307,PFA,,MeTHPA,DOPO-based (Co-curing),2,0,P-only,100.00%,0.00%,CC1CC2C(C(OC2=O)=O)C(P3(C4=C(C5=C(O3)C=CC=C5)C=CC=C4)=O)C1,,CC1C=CC2C(C(OC2=O)=O)C1,33.33,2.7,0.0,0.0,0.0,0.0,0.0,0.0,0.0,0.0,1,0,0,0,0,0,0,0,0,0,0,130.0,3.2,31.2,19.9,11.3,3.2,V-0,3,,,,,,,,,,,,,,,,,,117.8,105.8,12.0,87.4,365.7,P_C,https://doi.org/10.3390/ma14092205,CC1CC2C(=O)OC(=O)C2C(P2(=O)Oc3ccccc3-c3ccccc32)C1,P-C,pc_pn,SoftVote_local,raw,1200.0,356.9367759442704,0.801293835946953,Main application domain: DOPO P-C/P-N prediction; use as trend-level BDE feature.,Only one suitable model prediction is available.,,356.9367759442704,0.801293835946953,SoftVote_local,raw,1200.0,356.9367759442704,0.801293835946953,pc_pn,SoftVote_local,raw,1200.0,Main application domain: DOPO P-C/P-N prediction; use as trend-level BDE feature.,Only one suitable model prediction is available.,,356.9367759442704,0.801293835946953,365.7,1,measured_or_original,0
DOPO_EP_0308,VAD,,DDM,DOPO-based (Co-curing),2,0,Neat EP,100.00%,0.00%,COC1=C(O)C=CC(C(P2(C3=C(C4=C(O2)C=CC=C4)C=CC=C3)=O)NC5=NC=CC=N5)=C1,,NC1=CC=C(CC2=CC=C(N)C=C2)C=C1,0.0,0.0,0.0,0.0,0.0,0.0,1.356654,0.0,0.0,0.0,1,1,0,0,0,1,0,0,0,0,0,180.0,3.0,22.2,22.2,0.0,3.2,NR,0,4.0,35.0,1034.0,1034.0,0.0,127.0,127.0,0.0,164.3,164.3,0.0,,,,76.4,76.4,0.0,115.6,115.6,0.0,,,,https://doi.org/10.1002/pat.5875,,,,,,,,,,,,,,,,,,,,,,,,,,,,,0,missing,1
DOPO_EP_0309,VAD,,DDM,DOPO-based (Co-curing),2,1,P-N,100.00%,0.00%,COC1=C(O)C=CC(C(P2(C3=C(C4=C(O2)C=CC=C4)C=CC=C3)=O)NC5=NC=CC=N5)=C1,,NC1=CC=C(CC2=CC=C(N)C=C2)C=C1,2.5,0.17,0.231,0.0,0.0,0.0,1.356654,0.0,0.0,0.0,1,1,0,0,0,1,0,0,0,0,0,180.0,3.0,27.6,22.2,5.400000000000002,3.2,NR,0,4.0,35.0,1034.0,1034.0,0.0,121.0,127.0,-6.0,162.8,164.3,-1.5,,,,85.5,76.4,9.099999999999994,122.1,115.6,6.5,60.9,254.8,P_C,https://doi.org/10.1002/pat.5875,COc1cc(C(Nc2ncccn2)P2(=O)Oc3ccccc3-c3ccccc32)ccc1O,P-C,pc_pn,SoftVote_local,raw,1200.0,258.48340955005887,0.4908101045779825,Main application domain: DOPO P-C/P-N prediction; use as trend-level BDE feature.,Only one suitable model prediction is available.,,258.48340955005887,0.4908101045779825,SoftVote_local,raw,1200.0,258.48340955005887,0.4908101045779825,pc_pn,SoftVote_local,raw,1200.0,Main application domain: DOPO P-C/P-N prediction; use as trend-level BDE feature.,Only one suitable model prediction is available.,,258.48340955005887,0.4908101045779825,254.8,1,measured_or_original,0
DOPO_EP_0310,VAD,,DDM,DOPO-based (Co-curing),2,1,P-N,100.00%,0.00%,COC1=C(O)C=CC(C(P2(C3=C(C4=C(O2)C=CC=C4)C=CC=C3)=O)NC5=NC=CC=N5)=C1,,NC1=CC=C(CC2=CC=C(N)C=C2)C=C1,7.5,0.52,0.705,0.0,0.0,0.0,1.356654,0.0,0.0,0.0,1,1,0,0,0,1,0,0,0,0,0,180.0,3.0,29.9,22.2,7.699999999999999,3.2,V-1,2,4.0,35.0,805.0,1034.0,-229.0,116.0,127.0,-11.0,158.4,164.3,-5.900000000000006,,,,93.8,76.4,17.39999999999999,128.3,115.6,12.700000000000017,60.9,254.8,P_C,https://doi.org/10.1002/pat.5875,COc1cc(C(Nc2ncccn2)P2(=O)Oc3ccccc3-c3ccccc32)ccc1O,P-C,pc_pn,SoftVote_local,raw,1200.0,258.48340955005887,0.4908101045779825,Main application domain: DOPO P-C/P-N prediction; use as trend-level BDE feature.,Only one suitable model prediction is available.,,258.48340955005887,0.4908101045779825,SoftVote_local,raw,1200.0,258.48340955005887,0.4908101045779825,pc_pn,SoftVote_local,raw,1200.0,Main application domain: DOPO P-C/P-N prediction; use as trend-level BDE feature.,Only one suitable model prediction is available.,,258.48340955005887,0.4908101045779825,254.8,1,measured_or_original,0
DOPO_EP_0311,VAD,,DDM,DOPO-based (Co-curing),2,1,P-N,100.00%,0.00%,COC1=C(O)C=CC(C(P2(C3=C(C4=C(O2)C=CC=C4)C=CC=C3)=O)NC5=NC=CC=N5)=C1,,NC1=CC=C(CC2=CC=C(N)C=C2)C=C1,12.5,0.87,1.18,0.0,0.0,0.0,1.356654,0.0,0.0,0.0,1,1,0,0,0,1,0,0,0,0,0,180.0,3.0,32.2,22.2,10.000000000000004,3.2,V-0,3,4.0,35.0,735.0,1034.0,-299.0,112.0,127.0,-15.0,156.0,164.3,-8.300000000000011,,,,81.4,76.4,5.0,132.9,115.6,17.30000000000001,60.9,254.8,P_C,https://doi.org/10.1002/pat.5875,COc1cc(C(Nc2ncccn2)P2(=O)Oc3ccccc3-c3ccccc32)ccc1O,P-C,pc_pn,SoftVote_local,raw,1200.0,258.48340955005887,0.4908101045779825,Main application domain: DOPO P-C/P-N prediction; use as trend-level BDE feature.,Only one suitable model prediction is available.,,258.48340955005887,0.4908101045779825,SoftVote_local,raw,1200.0,258.48340955005887,0.4908101045779825,pc_pn,SoftVote_local,raw,1200.0,Main application domain: DOPO P-C/P-N prediction; use as trend-level BDE feature.,Only one suitable model prediction is available.,,258.48340955005887,0.4908101045779825,254.8,1,measured_or_original,0
DOPO_EP_0312,DOPO-CDI,,DDM,DOPO-based (Co-curing),2,0,Neat EP,100.00%,0.00%,O=P(C(N1C=CN=C1)(O)N2C=CN=C2)(C3=C4C=CC=C3)OC5=C4C=CC=C5,,NC1=CC=C(CC2=CC=C(N)C=C2)C=C1,0.0,0.0,0.0,0.0,0.0,0.0,1.808872,0.0,0.0,0.0,1,1,0,0,0,1,0,0,0,0,0,180.0,3.0,25.0,25.0,0.0,3.0,NR,0,3.0,50.0,1822.8,1822.8,0.0,91.3,91.3,0.0,152.9,152.9,0.0,,,,72.0,72.0,0.0,105.0,105.0,0.0,,,,https://doi.org/10.1016/j.cej.2024.155408,,,,,,,,,,,,,,,,,,,,,,,,,,,,,0,missing,1
DOPO_EP_0313,DOPO-CDI,,DDM,DOPO-based (Co-curing),2,1,P-N,100.00%,0.00%,O=P(C(N1C=CN=C1)(O)N2C=CN=C2)(C3=C4C=CC=C3)OC5=C4C=CC=C5,,NC1=CC=C(CC2=CC=C(N)C=C2)C=C1,3.0,0.25,0.452,0.0,0.0,0.0,1.808872,0.0,0.0,0.0,1,1,0,0,0,1,0,0,0,0,0,180.0,3.0,36.8,25.0,11.799999999999997,3.0,V-1,2,3.0,50.0,1334.3,1822.8,-488.5,73.1,91.3,-18.200000000000003,165.6,152.9,12.699999999999989,,,,,,,,,,75.3,315.1,P_C,https://doi.org/10.1016/j.cej.2024.155408,O=P1(C(O)(n2ccnc2)n2ccnc2)Oc2ccccc2-c2ccccc21,P-C,pc_pn,SoftVote_local,raw,1200.0,315.3112101700407,0.5779095370566117,Main application domain: DOPO P-C/P-N prediction; use as trend-level BDE feature.,Only one suitable model prediction is available.,,315.3112101700407,0.5779095370566117,SoftVote_local,raw,1200.0,315.3112101700407,0.5779095370566117,pc_pn,SoftVote_local,raw,1200.0,Main application domain: DOPO P-C/P-N prediction; use as trend-level BDE feature.,Only one suitable model prediction is available.,,315.3112101700407,0.5779095370566117,315.1,1,measured_or_original,0
DOPO_EP_0314,DOPO-CDI,,DDM,DOPO-based (Co-curing),2,1,P-N,100.00%,0.00%,O=P(C(N1C=CN=C1)(O)N2C=CN=C2)(C3=C4C=CC=C3)OC5=C4C=CC=C5,,NC1=CC=C(CC2=CC=C(N)C=C2)C=C1,4.5,0.37,0.669,0.0,0.0,0.0,1.808872,0.0,0.0,0.0,1,1,0,0,0,1,0,0,0,0,0,180.0,3.0,37.0,25.0,12.0,3.0,V-0,3,3.0,50.0,1105.9,1822.8,-716.8999999999999,68.4,91.3,-22.89999999999999,163.5,152.9,10.599999999999994,,,,,,,,,,75.3,315.1,P_C,https://doi.org/10.1016/j.cej.2024.155408,O=P1(C(O)(n2ccnc2)n2ccnc2)Oc2ccccc2-c2ccccc21,P-C,pc_pn,SoftVote_local,raw,1200.0,315.3112101700407,0.5779095370566117,Main application domain: DOPO P-C/P-N prediction; use as trend-level BDE feature.,Only one suitable model prediction is available.,,315.3112101700407,0.5779095370566117,SoftVote_local,raw,1200.0,315.3112101700407,0.5779095370566117,pc_pn,SoftVote_local,raw,1200.0,Main application domain: DOPO P-C/P-N prediction; use as trend-level BDE feature.,Only one suitable model prediction is available.,,315.3112101700407,0.5779095370566117,315.1,1,measured_or_original,0
DOPO_EP_0315,DOPO-CDI,,DDM,DOPO-based (Co-curing),2,1,P-N,100.00%,0.00%,O=P(C(N1C=CN=C1)(O)N2C=CN=C2)(C3=C4C=CC=C3)OC5=C4C=CC=C5,,NC1=CC=C(CC2=CC=C(N)C=C2)C=C1,6.0,0.49,0.886,0.0,0.0,0.0,1.808872,0.0,0.0,0.0,1,1,0,0,0,1,0,0,0,0,0,180.0,3.0,37.5,25.0,12.5,3.0,V-0,3,3.0,50.0,991.7,1822.8,-831.0999999999999,66.7,91.3,-24.599999999999994,156.9,152.9,4.0,,,,88.0,72.0,16.0,118.0,105.0,13.0,75.3,315.1,P_C,https://doi.org/10.1016/j.cej.2024.155408,O=P1(C(O)(n2ccnc2)n2ccnc2)Oc2ccccc2-c2ccccc21,P-C,pc_pn,SoftVote_local,raw,1200.0,315.3112101700407,0.5779095370566117,Main application domain: DOPO P-C/P-N prediction; use as trend-level BDE feature.,Only one suitable model prediction is available.,,315.3112101700407,0.5779095370566117,SoftVote_local,raw,1200.0,315.3112101700407,0.5779095370566117,pc_pn,SoftVote_local,raw,1200.0,Main application domain: DOPO P-C/P-N prediction; use as trend-level BDE feature.,Only one suitable model prediction is available.,,315.3112101700407,0.5779095370566117,315.1,1,measured_or_original,0
DOPO_EP_0316,KHDOPO,,PR,DOPO-based (reactive),1,0,Neat EP,100.00%,0.00%,O=P1(CC(COCCC[Si](OC)(OC)OC)O)C2=CC=CC=C2C3=C(O1)C=CC=C3,,OC1=CC=C(CC2=CC=C(O)C=C2)C=C1,0.0,0.0,0.0,0.0,0.0,0.0,0.0,0.0,0.0,0.906761,1,0,0,0,1,0,0,0,0,0,0,150.0,4.0,19.8,19.8,0.0,3.0,NR,0,4.0,50.0,1379.9,1379.9,0.0,104.7,104.7,0.0,87.8,87.8,0.0,8.7,8.7,0.0,40.438,40.438,0.0,,,,,,,https://doi.org/10.1016/j.polymdegradstab.2019.109055,,,,,,,,,,,,,,,,,,,,,,,,,,,,,0,missing,1
DOPO_EP_0317,KHDOPO,,PR,DOPO-based (reactive),1,1,P-Si,100.00%,0.00%,O=P1(CC(COCCC[Si](OC)(OC)OC)O)C2=CC=CC=C2C3=C(O1)C=CC=C3,,OC1=CC=C(CC2=CC=C(O)C=C2)C=C1,10.55,0.74,0.0,0.0,0.0,0.671,0.0,0.0,0.0,0.906761,1,0,0,0,1,0,0,0,0,0,0,150.0,4.0,28.6,19.8,8.8,3.0,V-1,2,4.0,50.0,,,,,,,93.4,87.8,5.6000000000000085,24.6,8.7,15.900000000000002,61.892,40.438,21.454,,,,,,P_C,https://doi.org/10.1016/j.polymdegradstab.2019.109055,CO[Si](CCCOCC(O)CP1(=O)Oc2ccccc2-c2ccccc21)(OC)OC,P-C,pc_pn,SoftVote_local,raw,1200.0,349.4413305504576,0.6006511272069189,Main application domain: DOPO P-C/P-N prediction; use as trend-level BDE feature.,Only one suitable model prediction is available.,,349.4413305504576,0.6006511272069189,SoftVote_local,raw,1200.0,349.4413305504576,0.6006511272069189,pc_pn,SoftVote_local,raw,1200.0,Main application domain: DOPO P-C/P-N prediction; use as trend-level BDE feature.,Only one suitable model prediction is available.,,349.4413305504576,0.6006511272069189,349.4413305504576,1,predicted_by_BDE.py,0
DOPO_EP_0318,KHDOPO,,PR,DOPO-based (reactive),1,1,P-Si,100.00%,0.00%,O=P1(CC(COCCC[Si](OC)(OC)OC)O)C2=CC=CC=C2C3=C(O1)C=CC=C3,,OC1=CC=C(CC2=CC=C(O)C=C2)C=C1,15.91,1.08,0.0,0.0,0.0,0.979,0.0,0.0,0.0,0.906761,1,0,0,0,1,0,0,0,0,0,0,150.0,4.0,30.3,19.8,10.5,3.0,V-0,3,4.0,50.0,,,,,,,97.4,87.8,9.600000000000009,25.6,8.7,16.900000000000002,68.205,40.438,27.766999999999996,,,,,,P_C,https://doi.org/10.1016/j.polymdegradstab.2019.109055,CO[Si](CCCOCC(O)CP1(=O)Oc2ccccc2-c2ccccc21)(OC)OC,P-C,pc_pn,SoftVote_local,raw,1200.0,349.4413305504576,0.6006511272069189,Main application domain: DOPO P-C/P-N prediction; use as trend-level BDE feature.,Only one suitable model prediction is available.,,349.4413305504576,0.6006511272069189,SoftVote_local,raw,1200.0,349.4413305504576,0.6006511272069189,pc_pn,SoftVote_local,raw,1200.0,Main application domain: DOPO P-C/P-N prediction; use as trend-level BDE feature.,Only one suitable model prediction is available.,,349.4413305504576,0.6006511272069189,349.4413305504576,1,predicted_by_BDE.py,0
DOPO_EP_0319,KHDOPO,,PR,DOPO-based (reactive),1,1,P-Si,100.00%,0.00%,O=P1(CC(COCCC[Si](OC)(OC)OC)O)C2=CC=CC=C2C3=C(O1)C=CC=C3,,OC1=CC=C(CC2=CC=C(O)C=C2)C=C1,21.32,1.56,0.0,0.0,0.0,1.415,0.0,0.0,0.0,0.906761,1,0,0,0,1,0,0,0,0,0,0,150.0,4.0,33.1,19.8,13.3,3.0,V-0,3,4.0,50.0,412.4,1379.9,-967.5000000000001,87.3,104.7,-17.400000000000006,107.3,87.8,19.5,27.4,8.7,18.7,71.732,40.438,31.293999999999997,,,,,,P_C,https://doi.org/10.1016/j.polymdegradstab.2019.109055,CO[Si](CCCOCC(O)CP1(=O)Oc2ccccc2-c2ccccc21)(OC)OC,P-C,pc_pn,SoftVote_local,raw,1200.0,349.4413305504576,0.6006511272069317,Main application domain: DOPO P-C/P-N prediction; use as trend-level BDE feature.,Only one suitable model prediction is available.,,349.4413305504576,0.6006511272069317,SoftVote_local,raw,1200.0,349.4413305504576,0.6006511272069317,pc_pn,SoftVote_local,raw,1200.0,Main application domain: DOPO P-C/P-N prediction; use as trend-level BDE feature.,Only one suitable model prediction is available.,,349.4413305504576,0.6006511272069317,349.4413305504576,1,predicted_by_BDE.py,0
DOPO_EP_0320,SFG,,DDM,DOPO-based (reactive),1,0,Neat EP,100.00%,0.00%,O=P(C1=C2C=CC=C1)(C(NC3=CC=C(S(=O)(NC(N)=N)=O)C=C3)C4=CC=C(C(P(OC5=C6C=CC=C5)(C7=C6C=CC=C7)=O)NC(NS(C8=CC=C(N)C=C8)(=O)=O)=N)C=C4)OC9=C2C=CC=C9,,NC1=CC=C(CC2=CC=C(N)C=C2)C=C1,0.0,0.0,0.0,0.0,0.0,0.0,1.808872,1.035288,0.0,0.0,1,1,1,0,0,1,0,0,0,0,0,160.0,3.0,25.7,25.7,0.0,3.0,NR,0,3.0,35.0,949.0,949.0,0.0,86.8,86.8,0.0,,,,,,,73.6,73.6,0.0,,,,,,,https://doi.org/10.1016/j.polymdegradstab.2019.109023,,,,,,,,,,,,,,,,,,,,,,,,,,,,,0,missing,1
DOPO_EP_0321,SFG,,DDM,DOPO-based (reactive),1,1,P-N-S,100.00%,0.00%,O=P(C1=C2C=CC=C1)(C(NC3=CC=C(S(=O)(NC(N)=N)=O)C=C3)C4=CC=C(C(P(OC5=C6C=CC=C5)(C7=C6C=CC=C7)=O)NC(NS(C8=CC=C(N)C=C8)(=O)=O)=N)C=C4)OC9=C2C=CC=C9,,NC1=CC=C(CC2=CC=C(N)C=C2)C=C1,2.0,0.15,0.271,0.155,0.0,0.0,1.808872,1.035288,0.0,0.0,1,1,1,0,0,1,0,0,0,0,0,160.0,3.0,29.3,25.7,3.6000000000000014,3.0,V-1,2,3.0,35.0,851.0,949.0,-98.0,76.8,86.8,-10.0,,,,,,,78.1,73.6,4.5,,,,68.2,285.3,P_C,https://doi.org/10.1016/j.polymdegradstab.2019.109023,N=C(N)NS(=O)(=O)c1ccc(NC(c2ccc(C(NC(=N)NS(=O)(=O)c3ccc(N)cc3)P3(=O)Oc4ccccc4-c4ccccc43)cc2)P2(=O)Oc3ccccc3-c3ccccc32)cc1,P-C,pc_pn,SoftVote_local,raw,1200.0,281.0837071714035,0.7529987785165833,Main application domain: DOPO P-C/P-N prediction; use as trend-level BDE feature.,Only one suitable model prediction is available.,,281.0837071714035,0.7529987785165833,SoftVote_local,raw,1200.0,281.0837071714035,0.7529987785165833,pc_pn,SoftVote_local,raw,1200.0,Main application domain: DOPO P-C/P-N prediction; use as trend-level BDE feature.,Only one suitable model prediction is available.,,281.0837071714035,0.7529987785165833,285.3,1,measured_or_original,0
