Repository: huangxueling027/DOPO-EP-ML

# Data

This directory contains the frozen machine-readable data release used by the manuscript workflow.

- `DOPO_EP_new.csv`: standardized DOPO-derived flame-retardant/epoxy records.
- `DOPO_EP_new_with_BDE.csv`: the same data release with auxiliary BDE-related fields.
- `external_validation/External_Validation_V4_ready.csv`: independent literature-based external-validation input retained under its historical filename for compatibility with the frozen code.

The main data release contains 599 standardized experimental records. Dataset integrity is checked against the SHA256 values stored in `PROJECT_RULES_LOCK.json`. Original publisher PDFs are not redistributed in this repository.

File: data/DOPO_EP_new_with_BDE.csv (part 9 of 15)
DOPO_EP_0322,SFG,,DDM,DOPO-based (reactive),1,1,P-N-S,100.00%,0.00%,O=P(C1=C2C=CC=C1)(C(NC3=CC=C(S(=O)(NC(N)=N)=O)C=C3)C4=CC=C(C(P(OC5=C6C=CC=C5)(C7=C6C=CC=C7)=O)NC(NS(C8=CC=C(N)C=C8)(=O)=O)=N)C=C4)OC9=C2C=CC=C9,,NC1=CC=C(CC2=CC=C(N)C=C2)C=C1,5.0,0.38,0.687,0.393,0.0,0.0,1.808872,1.035288,0.0,0.0,1,1,1,0,0,1,0,0,0,0,0,160.0,3.0,32.8,25.7,7.099999999999998,3.0,V-0,3,3.0,35.0,706.0,949.0,-243.0,74.9,86.8,-11.899999999999991,,,,,,,81.4,73.6,7.800000000000011,,,,68.2,285.3,P_C,https://doi.org/10.1016/j.polymdegradstab.2019.109023,N=C(N)NS(=O)(=O)c1ccc(NC(c2ccc(C(NC(=N)NS(=O)(=O)c3ccc(N)cc3)P3(=O)Oc4ccccc4-c4ccccc43)cc2)P2(=O)Oc3ccccc3-c3ccccc32)cc1,P-C,pc_pn,SoftVote_local,raw,1200.0,281.0837071714035,0.7529987785165833,Main application domain: DOPO P-C/P-N prediction; use as trend-level BDE feature.,Only one suitable model prediction is available.,,281.0837071714035,0.7529987785165833,SoftVote_local,raw,1200.0,281.0837071714035,0.7529987785165833,pc_pn,SoftVote_local,raw,1200.0,Main application domain: DOPO P-C/P-N prediction; use as trend-level BDE feature.,Only one suitable model prediction is available.,,281.0837071714035,0.7529987785165833,285.3,1,measured_or_original,0
DOPO_EP_0323,SFG,,DDM,DOPO-based (reactive),1,1,P-N-S,100.00%,0.00%,O=P(C1=C2C=CC=C1)(C(NC3=CC=C(S(=O)(NC(N)=N)=O)C=C3)C4=CC=C(C(P(OC5=C6C=CC=C5)(C7=C6C=CC=C7)=O)NC(NS(C8=CC=C(N)C=C8)(=O)=O)=N)C=C4)OC9=C2C=CC=C9,,NC1=CC=C(CC2=CC=C(N)C=C2)C=C1,8.0,0.6,1.085,0.621,0.0,0.0,1.808872,1.035288,0.0,0.0,1,1,1,0,0,1,0,0,0,0,0,160.0,3.0,33.5,25.7,7.800000000000001,3.0,V-0,3,3.0,35.0,634.0,949.0,-315.0,60.2,86.8,-26.599999999999994,,,,,,,83.7,73.6,10.100000000000009,,,,68.2,285.3,P_C,https://doi.org/10.1016/j.polymdegradstab.2019.109023,N=C(N)NS(=O)(=O)c1ccc(NC(c2ccc(C(NC(=N)NS(=O)(=O)c3ccc(N)cc3)P3(=O)Oc4ccccc4-c4ccccc43)cc2)P2(=O)Oc3ccccc3-c3ccccc32)cc1,P-C,pc_pn,SoftVote_local,raw,1200.0,281.0837071714035,0.7529987785165833,Main application domain: DOPO P-C/P-N prediction; use as trend-level BDE feature.,Only one suitable model prediction is available.,,281.0837071714035,0.7529987785165833,SoftVote_local,raw,1200.0,281.0837071714035,0.7529987785165833,pc_pn,SoftVote_local,raw,1200.0,Main application domain: DOPO P-C/P-N prediction; use as trend-level BDE feature.,Only one suitable model prediction is available.,,281.0837071714035,0.7529987785165833,285.3,1,measured_or_original,0
DOPO_EP_0324,IDT,,DDM,DOPO-based (reactive),1,0,Neat EP,100.00%,0.00%,O=P1(C2=C(C3=C(O1)C=CC=C3)C=CC=C2)C(C4=CNC5C=CC=CC45)NC6=NC(NC(P7(C8=C(C9=C(O7)C=CC=C9)C=CC=C8)=O)C%10=CNC%11=C%10C=CC=C%11)=NN6,,NC1=CC=C(CC2=CC=C(N)C=C2)C=C1,0.0,0.0,0.0,0.0,0.0,0.0,1.582763,0.0,0.0,0.0,1,1,0,0,0,1,0,0,0,0,0,130.0,3.2,22.0,22.0,0.0,3.2,NR,0,3.2,35.0,1256.3,1256.3,0.0,71.6,71.6,0.0,,,,14.7,14.7,0.0,59.0,59.0,0.0,117.0,117.0,0.0,,,,https://doi.org/10.1016/j.reactfunctpolym.2022.105375,,,,,,,,,,,,,,,,,,,,,,,,,,,,,0,missing,1
DOPO_EP_0325,IDT,,DDM,DOPO-based (reactive),1,1,P-N,100.00%,0.00%,O=P1(C2=C(C3=C(O1)C=CC=C3)C=CC=C2)C(C4=CNC5C=CC=CC45)NC6=NC(NC(P7(C8=C(C9=C(O7)C=CC=C9)C=CC=C8)=O)C%10=CNC%11=C%10C=CC=C%11)=NN6,,NC1=CC=C(CC2=CC=C(N)C=C2)C=C1,1.0,0.08,0.127,0.0,0.0,0.0,1.582763,0.0,0.0,0.0,1,1,0,0,0,1,0,0,0,0,0,130.0,3.2,29.0,22.0,7.0,3.2,NR,0,3.2,35.0,,,,,,,,,,18.4,14.7,3.6999999999999993,62.0,59.0,3.0,130.0,117.0,13.0,55.8,233.5,P_C,https://doi.org/10.1016/j.reactfunctpolym.2022.105375,O=P1(C(Nc2nc(NC(c3c[nH]c4ccccc34)P3(=O)Oc4ccccc4-c4ccccc43)n[nH]2)C2=CNC3C=CC=CC23)Oc2ccccc2-c2ccccc21,P-C,pc_pn,SoftVote_local,raw,1200.0,239.64627173999807,0.5221665623561866,Main application domain: DOPO P-C/P-N prediction; use as trend-level BDE feature.,Only one suitable model prediction is available.,,239.64627173999807,0.5221665623561866,SoftVote_local,raw,1200.0,239.64627173999807,0.5221665623561866,pc_pn,SoftVote_local,raw,1200.0,Main application domain: DOPO P-C/P-N prediction; use as trend-level BDE feature.,Only one suitable model prediction is available.,,239.64627173999807,0.5221665623561866,233.5,1,measured_or_original,0
DOPO_EP_0326,IDT,,DDM,DOPO-based (reactive),1,1,P-N,100.00%,0.00%,O=P1(C2=C(C3=C(O1)C=CC=C3)C=CC=C2)C(C4=CNC5C=CC=CC45)NC6=NC(NC(P7(C8=C(C9=C(O7)C=CC=C9)C=CC=C8)=O)C%10=CNC%11=C%10C=CC=C%11)=NN6,,NC1=CC=C(CC2=CC=C(N)C=C2)C=C1,3.0,0.24,0.38,0.0,0.0,0.0,1.582763,0.0,0.0,0.0,1,1,0,0,0,1,0,0,0,0,0,130.0,3.2,31.5,22.0,9.5,3.2,V-1,2,3.2,35.0,,,,,,,,,,19.2,14.7,4.5,65.0,59.0,6.0,128.0,117.0,11.0,55.8,233.5,P_C,https://doi.org/10.1016/j.reactfunctpolym.2022.105375,O=P1(C(Nc2nc(NC(c3c[nH]c4ccccc34)P3(=O)Oc4ccccc4-c4ccccc43)n[nH]2)C2=CNC3C=CC=CC23)Oc2ccccc2-c2ccccc21,P-C,pc_pn,SoftVote_local,raw,1200.0,239.64627173999807,0.5221665623561877,Main application domain: DOPO P-C/P-N prediction; use as trend-level BDE feature.,Only one suitable model prediction is available.,,239.64627173999807,0.5221665623561877,SoftVote_local,raw,1200.0,239.64627173999807,0.5221665623561877,pc_pn,SoftVote_local,raw,1200.0,Main application domain: DOPO P-C/P-N prediction; use as trend-level BDE feature.,Only one suitable model prediction is available.,,239.64627173999807,0.5221665623561877,233.5,1,measured_or_original,0
DOPO_EP_0327,IDT,,DDM,DOPO-based (reactive),1,1,P-N,100.00%,0.00%,O=P1(C2=C(C3=C(O1)C=CC=C3)C=CC=C2)C(C4=CNC5C=CC=CC45)NC6=NC(NC(P7(C8=C(C9=C(O7)C=CC=C9)C=CC=C8)=O)C%10=CNC%11=C%10C=CC=C%11)=NN6,,NC1=CC=C(CC2=CC=C(N)C=C2)C=C1,5.0,0.4,0.633,0.0,0.0,0.0,1.582763,0.0,0.0,0.0,1,1,0,0,0,1,0,0,0,0,0,130.0,3.2,32.0,22.0,10.0,3.2,V-0,3,3.2,35.0,853.6,1256.3,-402.69999999999993,65.5,71.6,-6.099999999999994,,,,20.4,14.7,5.699999999999999,63.0,59.0,4.0,122.0,117.0,5.0,55.8,233.5,P_C,https://doi.org/10.1016/j.reactfunctpolym.2022.105375,O=P1(C(Nc2nc(NC(c3c[nH]c4ccccc34)P3(=O)Oc4ccccc4-c4ccccc43)n[nH]2)C2=CNC3C=CC=CC23)Oc2ccccc2-c2ccccc21,P-C,pc_pn,SoftVote_local,raw,1200.0,239.64627173999807,0.5221665623561866,Main application domain: DOPO P-C/P-N prediction; use as trend-level BDE feature.,Only one suitable model prediction is available.,,239.64627173999807,0.5221665623561866,SoftVote_local,raw,1200.0,239.64627173999807,0.5221665623561866,pc_pn,SoftVote_local,raw,1200.0,Main application domain: DOPO P-C/P-N prediction; use as trend-level BDE feature.,Only one suitable model prediction is available.,,239.64627173999807,0.5221665623561866,233.5,1,measured_or_original,0
DOPO_EP_0328,DGEBDB,,DDM,DOPO-based (reactive),1,0,Neat EP,100.00%,0.00%,COC1=CC(C(P2(C3=C(C4=C(O2)C=CC=C4)C=CC=C3)=O)C5=CC=C(OCC6CO6)C(OC)=C5)=CC=C1OCC7CO7,,NC1=CC=C(CC2=CC=C(N)C=C2)C=C1,0.0,0.0,0.0,0.0,0.0,0.0,0.0,0.0,0.0,0.0,1,0,0,0,0,1,0,0,0,0,0,220.0,,24.2,24.2,0.0,3.2,NR,0,,,,,,,,,177.8,177.8,0.0,,,,74.1,74.1,0.0,105.1,105.1,0.0,,,,https://doi.org/10.1016/j.compositesb.2020.107926,,,,,,,,,,,,,,,,,,,,,,,,,,,,,0,missing,1
DOPO_EP_0329,DGEBDB,,DDM,DOPO-based (reactive),1,0,P-only,100.00%,0.00%,COC1=CC(C(P2(C3=C(C4=C(O2)C=CC=C4)C=CC=C3)=O)C5=CC=C(OCC6CO6)C(OC)=C5)=CC=C1OCC7CO7,,NC1=CC=C(CC2=CC=C(N)C=C2)C=C1,12.69,0.67,0.0,0.0,0.0,0.0,0.0,0.0,0.0,0.0,1,0,0,0,0,1,0,0,0,0,0,220.0,,30.2,24.2,6.0,3.2,V-1,2,,,,,,,,,176.4,177.8,-1.4000000000000057,,,,84.0,74.1,9.900000000000006,118.4,105.1,13.300000000000011,66.2,277.0,P_C,https://doi.org/10.1016/j.compositesb.2020.107926,COc1cc(C(c2ccc(OCC3CO3)c(OC)c2)P2(=O)Oc3ccccc3-c3ccccc32)ccc1OCC1CO1,P-C,pc_pn,SoftVote_local,raw,1200.0,280.85563581269383,0.7126405965825169,Main application domain: DOPO P-C/P-N prediction; use as trend-level BDE feature.,Only one suitable model prediction is available.,,280.85563581269383,0.7126405965825169,SoftVote_local,raw,1200.0,280.85563581269383,0.7126405965825169,pc_pn,SoftVote_local,raw,1200.0,Main application domain: DOPO P-C/P-N prediction; use as trend-level BDE feature.,Only one suitable model prediction is available.,,280.85563581269383,0.7126405965825169,277.0,1,measured_or_original,0
DOPO_EP_0330,DGEBDB,,DDM,DOPO-based (reactive),1,0,P-only,100.00%,0.00%,COC1=CC(C(P2(C3=C(C4=C(O2)C=CC=C4)C=CC=C3)=O)C5=CC=C(OCC6CO6)C(OC)=C5)=CC=C1OCC7CO7,,NC1=CC=C(CC2=CC=C(N)C=C2)C=C1,24.05,1.27,0.0,0.0,0.0,0.0,0.0,0.0,0.0,0.0,1,0,0,0,0,1,0,0,0,0,0,220.0,,32.4,24.2,8.2,3.2,V-0,3,,,,,,,,,169.2,177.8,-8.600000000000023,,,,87.0,74.1,12.900000000000006,124.6,105.1,19.5,66.2,277.0,P_C,https://doi.org/10.1016/j.compositesb.2020.107926,COc1cc(C(c2ccc(OCC3CO3)c(OC)c2)P2(=O)Oc3ccccc3-c3ccccc32)ccc1OCC1CO1,P-C,pc_pn,SoftVote_local,raw,1200.0,280.85563581269383,0.7126405965825111,Main application domain: DOPO P-C/P-N prediction; use as trend-level BDE feature.,Only one suitable model prediction is available.,,280.85563581269383,0.7126405965825111,SoftVote_local,raw,1200.0,280.85563581269383,0.7126405965825111,pc_pn,SoftVote_local,raw,1200.0,Main application domain: DOPO P-C/P-N prediction; use as trend-level BDE feature.,Only one suitable model prediction is available.,,280.85563581269383,0.7126405965825111,277.0,1,measured_or_original,0
DOPO_EP_0331,DGEBDB,,DDM,DOPO-based (reactive),1,0,P-only,100.00%,0.00%,COC1=CC(C(P2(C3=C(C4=C(O2)C=CC=C4)C=CC=C3)=O)C5=CC=C(OCC6CO6)C(OC)=C5)=CC=C1OCC7CO7,,NC1=CC=C(CC2=CC=C(N)C=C2)C=C1,34.28,1.81,0.0,0.0,0.0,0.0,0.0,0.0,0.0,0.0,1,0,0,0,0,1,0,0,0,0,0,220.0,,33.4,24.2,9.2,3.2,V-0,3,,,,,,,,,168.9,177.8,-8.900000000000006,,,,91.0,74.1,16.900000000000006,132.8,105.1,27.700000000000017,66.2,277.0,P_C,https://doi.org/10.1016/j.compositesb.2020.107926,COc1cc(C(c2ccc(OCC3CO3)c(OC)c2)P2(=O)Oc3ccccc3-c3ccccc32)ccc1OCC1CO1,P-C,pc_pn,SoftVote_local,raw,1200.0,280.85563581269383,0.7126405965825111,Main application domain: DOPO P-C/P-N prediction; use as trend-level BDE feature.,Only one suitable model prediction is available.,,280.85563581269383,0.7126405965825111,SoftVote_local,raw,1200.0,280.85563581269383,0.7126405965825111,pc_pn,SoftVote_local,raw,1200.0,Main application domain: DOPO P-C/P-N prediction; use as trend-level BDE feature.,Only one suitable model prediction is available.,,280.85563581269383,0.7126405965825111,277.0,1,measured_or_original,0
DOPO_EP_0332,TEBA,,DDM,DOPO-based (reactive),1,0,Neat EP,100.00%,0.00%,CC(C1=CC=C(OCC2CO2)C=C1)(C3=CC=C(OCC4CO4)C=C3)CCC(OCCN(CP5(C6=C(C7=C(O5)C=CC=C7)C=CC=C6)=O)CCOC(CCC(C8=CC=C(OCC9CO9)C=C8)(C%10=CC=C(OCC%11CO%11)C=C%10)C)=O)=O,,NC1=CC=C(CC2=CC=C(N)C=C2)C=C1,0.0,0.0,0.0,0.0,0.0,0.0,0.452218,0.0,0.0,0.0,1,1,0,0,0,1,0,0,0,0,0,155.0,3.0,25.8,25.8,0.0,3.0,NR,0,3.0,50.0,1386.4,1386.4,0.0,84.5,84.5,0.0,165.0,165.0,0.0,17.9,17.9,0.0,61.0,61.0,0.0,98.0,98.0,0.0,,,,https://doi.org/10.1016/j.polymdegradstab.2020.109151,,,,,,,,,,,,,,,,,,,,,,,,,,,,,0,missing,1
DOPO_EP_0333,TEBA,,DDM,DOPO-based (reactive),1,1,P-N,100.00%,0.00%,CC(C1=CC=C(OCC2CO2)C=C1)(C3=CC=C(OCC4CO4)C=C3)CCC(OCCN(CP5(C6=C(C7=C(O5)C=CC=C7)C=CC=C6)=O)CCOC(CCC(C8=CC=C(OCC9CO9)C=C8)(C%10=CC=C(OCC%11CO%11)C=C%10)C)=O)=O,,NC1=CC=C(CC2=CC=C(N)C=C2)C=C1,85.9,2.32,1.049,0.0,0.0,0.0,0.452218,0.0,0.0,0.0,1,1,0,0,0,1,0,0,0,0,0,155.0,3.0,42.3,25.8,16.499999999999996,3.0,V-0,3,3.0,50.0,430.1,1386.4,-956.3000000000001,53.1,84.5,-31.4,136.0,165.0,-29.0,29.9,17.9,12.0,51.0,61.0,-10.0,104.0,98.0,6.0,77.3,323.4,P_C,https://doi.org/10.1016/j.polymdegradstab.2020.109151,CC(CCC(=O)OCCN(CCOC(=O)CCC(C)(c1ccc(OCC2CO2)cc1)c1ccc(OCC2CO2)cc1)CP1(=O)Oc2ccccc2-c2ccccc21)(c1ccc(OCC2CO2)cc1)c1ccc(OCC2CO2)cc1,P-C,pc_pn,SoftVote_local,raw,1200.0,320.8464304359905,0.4218128219463087,Main application domain: DOPO P-C/P-N prediction; use as trend-level BDE feature.,Only one suitable model prediction is available.,,320.8464304359905,0.4218128219463087,SoftVote_local,raw,1200.0,320.8464304359905,0.4218128219463087,pc_pn,SoftVote_local,raw,1200.0,Main application domain: DOPO P-C/P-N prediction; use as trend-level BDE feature.,Only one suitable model prediction is available.,,320.8464304359905,0.4218128219463087,323.4,1,measured_or_original,0
DOPO_EP_0334,Zr-POSS-bisDOPO,,DDM,DOPO-based (additive),0,0,Neat EP,100.00%,0.00%,CCCCO[Zr]12O[Si]3(O[Si]4(O[Si](O1)(O[Si]5(O[Si](O2)(O[Si](O3)(O[Si](O4)(O5)CC(C)C)CC(C)C)CC(C)C)CC(C)C)CCCN(CP6(C7=C(C8=C(O6)C=CC=C8)C=CC=C7)=O)CP9(C%10=C(C%11=C(O9)C=CC=C%11)C=CC=C%10)=O)CC(C)C)CC(C)C,,NC1=CC=C(CC2=CC=C(N)C=C2)C=C1,0.0,0.0,0.0,0.0,0.0,0.0,0.226109,0.0,0.0,3.173662,1,1,0,0,1,1,0,0,0,0,0,180.0,,24.6,24.6,0.0,,NR,0,,,,,,,,,150.5,150.5,0.0,16.28,16.28,0.0,,,,56.0,56.0,0.0,,,,https://doi.org/10.1002/mame.202100012,,,,,,,,,,,,,,,,,,,,,,,,,,,,,0,missing,1
DOPO_EP_0335,Zr-POSS-bisDOPO,,DDM,DOPO-based (additive),0,1,P-N-Si-Zr,100.00%,0.00%,CCCCO[Zr]12O[Si]3(O[Si]4(O[Si](O1)(O[Si]5(O[Si](O2)(O[Si](O3)(O[Si](O4)(O5)CC(C)C)CC(C)C)CC(C)C)CC(C)C)CCCN(CP6(C7=C(C8=C(O6)C=CC=C8)C=CC=C7)=O)CP9(C%10=C(C%11=C(O9)C=CC=C%11)C=CC=C%10)=O)CC(C)C)CC(C)C,,NC1=CC=C(CC2=CC=C(N)C=C2)C=C1,1.0,0.044,0.01,0.0,0.0,0.14,0.226109,0.0,0.0,3.173662,1,1,0,0,1,1,0,0,0,0,0,180.0,,27.0,24.6,2.3999999999999986,,V-1,2,,,,,,,,,151.5,150.5,1.0,21.73,16.28,5.449999999999999,,,,54.0,56.0,-2.0,,,P_C,https://doi.org/10.1002/mame.202100012,CCCCO[Zr]12O[Si]3(CCCN(CP4(=O)Oc5ccccc5-c5ccccc54)CP4(=O)Oc5ccccc5-c5ccccc54)O[Si]4(CC(C)C)O[Si]5(CC(C)C)O[Si](CC(C)C)(O3)O[Si](CC(C)C)(O[Si](CC(C)C)(O5)O[Si](CC(C)C)(O4)O1)O2,P-C,pc_pn,SoftVote_local,raw,1200.0,322.0159829489165,2.436431060887502,Main application domain: DOPO P-C/P-N prediction; use as trend-level BDE feature.,Only one suitable model prediction is available.,,322.0159829489165,2.436431060887502,SoftVote_local,raw,1200.0,322.0159829489165,2.436431060887502,pc_pn,SoftVote_local,raw,1200.0,Main application domain: DOPO P-C/P-N prediction; use as trend-level BDE feature.,Only one suitable model prediction is available.,,322.0159829489165,2.436431060887502,322.0159829489165,1,predicted_by_BDE.py,0
DOPO_EP_0336,Zr-POSS-bisDOPO,,DDM,DOPO-based (additive),0,1,P-N-Si-Zr,100.00%,0.00%,CCCCO[Zr]12O[Si]3(O[Si]4(O[Si](O1)(O[Si]5(O[Si](O2)(O[Si](O3)(O[Si](O4)(O5)CC(C)C)CC(C)C)CC(C)C)CC(C)C)CCCN(CP6(C7=C(C8=C(O6)C=CC=C8)C=CC=C7)=O)CP9(C%10=C(C%11=C(O9)C=CC=C%11)C=CC=C%10)=O)CC(C)C)CC(C)C,,NC1=CC=C(CC2=CC=C(N)C=C2)C=C1,3.0,0.132,0.03,0.0,0.0,0.419,0.226109,0.0,0.0,3.173662,1,1,0,0,1,1,0,0,0,0,0,180.0,,28.4,24.6,3.799999999999997,,V-1,2,,,,,,,,,167.5,150.5,17.0,22.62,16.28,6.34,,,,52.0,56.0,-4.0,,,P_C,https://doi.org/10.1002/mame.202100012,CCCCO[Zr]12O[Si]3(CCCN(CP4(=O)Oc5ccccc5-c5ccccc54)CP4(=O)Oc5ccccc5-c5ccccc54)O[Si]4(CC(C)C)O[Si]5(CC(C)C)O[Si](CC(C)C)(O3)O[Si](CC(C)C)(O[Si](CC(C)C)(O5)O[Si](CC(C)C)(O4)O1)O2,P-C,pc_pn,SoftVote_local,raw,1200.0,322.0159829489165,2.4364310608875166,Main application domain: DOPO P-C/P-N prediction; use as trend-level BDE feature.,Only one suitable model prediction is available.,,322.0159829489165,2.4364310608875166,SoftVote_local,raw,1200.0,322.0159829489165,2.4364310608875166,pc_pn,SoftVote_local,raw,1200.0,Main application domain: DOPO P-C/P-N prediction; use as trend-level BDE feature.,Only one suitable model prediction is available.,,322.0159829489165,2.4364310608875166,322.0159829489165,1,predicted_by_BDE.py,0
DOPO_EP_0337,Zr-POSS-bisDOPO,,DDM,DOPO-based (additive),0,1,P-N-Si-Zr,100.00%,0.00%,CCCCO[Zr]12O[Si]3(O[Si]4(O[Si](O1)(O[Si]5(O[Si](O2)(O[Si](O3)(O[Si](O4)(O5)CC(C)C)CC(C)C)CC(C)C)CC(C)C)CCCN(CP6(C7=C(C8=C(O6)C=CC=C8)C=CC=C7)=O)CP9(C%10=C(C%11=C(O9)C=CC=C%11)C=CC=C%10)=O)CC(C)C)CC(C)C,,NC1=CC=C(CC2=CC=C(N)C=C2)C=C1,5.0,0.22,0.05,0.0,0.0,0.698,0.226109,0.0,0.0,3.173662,1,1,0,0,1,1,0,0,0,0,0,180.0,,29.3,24.6,4.699999999999999,,V-0,3,,,,,,,,,174.5,150.5,24.0,24.68,16.28,8.399999999999999,,,,51.0,56.0,-5.0,,,P_C,https://doi.org/10.1002/mame.202100012,CCCCO[Zr]12O[Si]3(CCCN(CP4(=O)Oc5ccccc5-c5ccccc54)CP4(=O)Oc5ccccc5-c5ccccc54)O[Si]4(CC(C)C)O[Si]5(CC(C)C)O[Si](CC(C)C)(O3)O[Si](CC(C)C)(O[Si](CC(C)C)(O5)O[Si](CC(C)C)(O4)O1)O2,P-C,pc_pn,SoftVote_local,raw,1200.0,322.0159829489165,2.436431060887502,Main application domain: DOPO P-C/P-N prediction; use as trend-level BDE feature.,Only one suitable model prediction is available.,,322.0159829489165,2.436431060887502,SoftVote_local,raw,1200.0,322.0159829489165,2.436431060887502,pc_pn,SoftVote_local,raw,1200.0,Main application domain: DOPO P-C/P-N prediction; use as trend-level BDE feature.,Only one suitable model prediction is available.,,322.0159829489165,2.436431060887502,322.0159829489165,1,predicted_by_BDE.py,0
DOPO_EP_0338,Zr-POSS-bisDOPO,,DDM,DOPO-based (additive),0,1,P-N-Si-Zr,100.00%,0.00%,CCCCO[Zr]12O[Si]3(O[Si]4(O[Si](O1)(O[Si]5(O[Si](O2)(O[Si](O3)(O[Si](O4)(O5)CC(C)C)CC(C)C)CC(C)C)CC(C)C)CCCN(CP6(C7=C(C8=C(O6)C=CC=C8)C=CC=C7)=O)CP9(C%10=C(C%11=C(O9)C=CC=C%11)C=CC=C%10)=O)CC(C)C)CC(C)C,,NC1=CC=C(CC2=CC=C(N)C=C2)C=C1,7.0,0.31,0.07,0.0,0.0,0.984,0.226109,0.0,0.0,3.173662,1,1,0,0,1,1,0,0,0,0,0,180.0,,29.8,24.6,5.199999999999999,,V-0,3,,,,,,,,,167.5,150.5,17.0,27.19,16.28,10.91,,,,46.0,56.0,-10.0,,,P_C,https://doi.org/10.1002/mame.202100012,CCCCO[Zr]12O[Si]3(CCCN(CP4(=O)Oc5ccccc5-c5ccccc54)CP4(=O)Oc5ccccc5-c5ccccc54)O[Si]4(CC(C)C)O[Si]5(CC(C)C)O[Si](CC(C)C)(O3)O[Si](CC(C)C)(O[Si](CC(C)C)(O5)O[Si](CC(C)C)(O4)O1)O2,P-C,pc_pn,SoftVote_local,raw,1200.0,322.0159829489165,2.436431060887502,Main application domain: DOPO P-C/P-N prediction; use as trend-level BDE feature.,Only one suitable model prediction is available.,,322.0159829489165,2.436431060887502,SoftVote_local,raw,1200.0,322.0159829489165,2.436431060887502,pc_pn,SoftVote_local,raw,1200.0,Main application domain: DOPO P-C/P-N prediction; use as trend-level BDE feature.,Only one suitable model prediction is available.,,322.0159829489165,2.436431060887502,322.0159829489165,1,predicted_by_BDE.py,0
DOPO_EP_0339,HBFR,,DDM,DOPO-based (reactive),1,0,Neat EP,100.00%,0.00%,O=C(N1CC(COC2=C(OC)C=CC(C(C3=CC(OC)=C(C=C3)O)P4(C5=C(C=CC=C5)C6=C(C=CC=C6)O4)=O)=C2)O)N(CC(COC7=C(C=C(C=C7)C(C8=CC(O)=C(C=C8)OC)P9(C%10=C(C=CC=C%10)C%11=C(C=CC=C%11)O9)=O)OC)O)C(N(CC(COC%12=C(OC)C=CC(C(C%13=CC(O)=C(C=C%13)OC)P%14(C%15=C(C=CC=C%15)C%16=C(C=CC=C%16)O%14)=O)=C%12)O)C1=O)=O,,NC1=CC=C(CC2=CC=C(N)C=C2)C=C1,0.0,0.0,0.0,0.0,0.0,0.0,0.45,0.0,0.0,0.0,1,1,0,0,0,1,0,0,0,0,0,200.0,,23.6,23.6,0.0,,NR,0,,,1005.0,1005.0,0.0,89.9,89.9,0.0,172.0,172.0,0.0,,,,,,,111.0,111.0,0.0,,,,https://doi.org/10.1016/j.cej.2021.131226,,,,,,,,,,,,,,,,,,,,,,,,,,,,,0,missing,1
DOPO_EP_0340,HBFR,,DDM,DOPO-based (reactive),1,1,P-N,100.00%,0.00%,O=C(N1CC(COC2=C(OC)C=CC(C(C3=CC(OC)=C(C=C3)O)P4(C5=C(C=CC=C5)C6=C(C=CC=C6)O4)=O)=C2)O)N(CC(COC7=C(C=C(C=C7)C(C8=CC(O)=C(C=C8)OC)P9(C%10=C(C=CC=C%10)C%11=C(C=CC=C%11)O9)=O)OC)O)C(N(CC(COC%12=C(OC)C=CC(C(C%13=CC(O)=C(C=C%13)OC)P%14(C%15=C(C=CC=C%15)C%16=C(C=CC=C%16)O%14)=O)=C%12)O)C1=O)=O,,NC1=CC=C(CC2=CC=C(N)C=C2)C=C1,5.0,0.12,0.05,0.0,0.0,0.0,0.45,0.0,0.0,0.0,1,1,0,0,0,1,0,0,0,0,0,200.0,,30.1,23.6,6.5,,V-1,2,,,692.0,1005.0,-313.0,75.1,89.9,-14.800000000000011,188.0,172.0,16.0,,,,,,,133.0,111.0,22.0,,,,https://doi.org/10.1016/j.cej.2021.131226,,,,,,,,,,,,,,,,,,,,,,,,,,,,,0,missing,1
DOPO_EP_0341,HBFR,,DDM,DOPO-based (reactive),1,1,P-N,100.00%,0.00%,O=C(N1CC(COC2=C(OC)C=CC(C(C3=CC(OC)=C(C=C3)O)P4(C5=C(C=CC=C5)C6=C(C=CC=C6)O4)=O)=C2)O)N(CC(COC7=C(C=C(C=C7)C(C8=CC(O)=C(C=C8)OC)P9(C%10=C(C=CC=C%10)C%11=C(C=CC=C%11)O9)=O)OC)O)C(N(CC(COC%12=C(OC)C=CC(C(C%13=CC(O)=C(C=C%13)OC)P%14(C%15=C(C=CC=C%15)C%16=C(C=CC=C%16)O%14)=O)=C%12)O)C1=O)=O,,NC1=CC=C(CC2=CC=C(N)C=C2)C=C1,10.0,0.24,0.11,0.0,0.0,0.0,0.45,0.0,0.0,0.0,1,1,0,0,0,1,0,0,0,0,0,200.0,,32.6,23.6,9.0,,V-0,3,,,561.0,1005.0,-444.0,70.5,89.9,-19.400000000000006,190.0,172.0,18.0,,,,,,,142.0,111.0,31.0,,,,https://doi.org/10.1016/j.cej.2021.131226,,,,,,,,,,,,,,,,,,,,,,,,,,,,,0,missing,1
DOPO_EP_0342,HBFR,,DDM,DOPO-based (reactive),1,1,P-N,100.00%,0.00%,O=C(N1CC(COC2=C(OC)C=CC(C(C3=CC(OC)=C(C=C3)O)P4(C5=C(C=CC=C5)C6=C(C=CC=C6)O4)=O)=C2)O)N(CC(COC7=C(C=C(C=C7)C(C8=CC(O)=C(C=C8)OC)P9(C%10=C(C=CC=C%10)C%11=C(C=CC=C%11)O9)=O)OC)O)C(N(CC(COC%12=C(OC)C=CC(C(C%13=CC(O)=C(C=C%13)OC)P%14(C%15=C(C=CC=C%15)C%16=C(C=CC=C%16)O%14)=O)=C%12)O)C1=O)=O,,NC1=CC=C(CC2=CC=C(N)C=C2)C=C1,15.0,0.36,0.16,0.0,0.0,0.0,0.45,0.0,0.0,0.0,1,1,0,0,0,1,0,0,0,0,0,200.0,,33.4,23.6,9.799999999999997,,V-0,3,,,479.0,1005.0,-526.0,68.7,89.9,-21.200000000000003,194.0,172.0,22.0,,,,,,,148.0,111.0,37.0,,,,https://doi.org/10.1016/j.cej.2021.131226,,,,,,,,,,,,,,,,,,,,,,,,,,,,,0,missing,1
DOPO_EP_0343,BDHDP,,DDM,DOPO-based (additive),0,0,Neat EP,100.00%,0.00%,OB(O)OCCN(CCOB(OCCN(CCO)CP1(C2=C(C=CC=C2)C3=C(C=CC=C3)O1)=O)OCCN(CCOB(OCCN(CCOB(O)O)CP4(C5=C(C=CC=C5)C6=C(C=CC=C6)O4)=O)OCCN(CCOB(O)O)CP7(C8=C(C=CC=C8)C9=C(C=CC=C9)O7)=O)CP%10(C%11=C(C=CC=C%11)C%12=C(C=CC=C%12)O%10)=O)CP%13(C%14=C(C=CC=C%14)C%15=C(C=CC=C%15)O%13)=O,,NC1=CC=C(CC2=CC=C(N)C=C2)C=C1,0.0,0.0,0.0,0.0,0.0,0.0,0.452218,0.0,0.349067,0.0,1,1,0,1,0,1,0,0,0,0,0,160.0,3.0,26.5,26.5,0.0,3.0,NR,0,3.0,35.0,1184.0,1184.0,0.0,76.9,76.9,0.0,179.0,179.0,0.0,,,,53.4,53.4,0.0,88.8,88.8,0.0,,,,https://doi.org/10.1016/j.compositesb.2022.109701,,,,,,,,,,,,,,,,,,,,,,,,,,,,,0,missing,1
DOPO_EP_0344,BDHDP,,DDM,DOPO-based (additive),0,1,P-N-B,100.00%,0.00%,OB(O)OCCN(CCOB(OCCN(CCO)CP1(C2=C(C=CC=C2)C3=C(C=CC=C3)O1)=O)OCCN(CCOB(OCCN(CCOB(O)O)CP4(C5=C(C=CC=C5)C6=C(C=CC=C6)O4)=O)OCCN(CCOB(O)O)CP7(C8=C(C=CC=C8)C9=C(C=CC=C9)O7)=O)CP%10(C%11=C(C=CC=C%11)C%12=C(C=CC=C%12)O%10)=O)CP%13(C%14=C(C=CC=C%14)C%15=C(C=CC=C%15)O%13)=O,,NC1=CC=C(CC2=CC=C(N)C=C2)C=C1,0.5,0.04,0.018,0.0,0.014,0.0,0.452218,0.0,0.349067,0.0,1,1,0,1,0,1,0,0,0,0,0,160.0,3.0,29.4,26.5,2.8999999999999986,3.0,V-1,2,3.0,35.0,1043.0,1184.0,-141.0,70.2,76.9,-6.700000000000003,185.0,179.0,6.0,,,,62.5,53.4,9.100000000000001,89.4,88.8,0.6000000000000085,,,P_C,https://doi.org/10.1016/j.compositesb.2022.109701,O=P1(CN(CCO)CCOB(OCCN(CCOB(O)O)CP2(=O)Oc3ccccc3-c3ccccc32)OCCN(CCOB(OCCN(CCOB(O)O)CP2(=O)Oc3ccccc3-c3ccccc32)OCCN(CCOB(O)O)CP2(=O)Oc3ccccc3-c3ccccc32)CP2(=O)Oc3ccccc3-c3ccccc32)Oc2ccccc2-c2ccccc21,P-C,pc_pn,SoftVote_local,raw,1200.0,330.5187302786353,2.8467126919047736,Main application domain: DOPO P-C/P-N prediction; use as trend-level BDE feature.,Only one suitable model prediction is available.,,330.5187302786353,2.8467126919047736,SoftVote_local,raw,1200.0,330.5187302786353,2.8467126919047736,pc_pn,SoftVote_local,raw,1200.0,Main application domain: DOPO P-C/P-N prediction; use as trend-level BDE feature.,Only one suitable model prediction is available.,,330.5187302786353,2.8467126919047736,330.5187302786353,1,predicted_by_BDE.py,0
DOPO_EP_0345,BDHDP,,DDM,DOPO-based (additive),0,1,P-N-B,100.00%,0.00%,OB(O)OCCN(CCOB(OCCN(CCO)CP1(C2=C(C=CC=C2)C3=C(C=CC=C3)O1)=O)OCCN(CCOB(OCCN(CCOB(O)O)CP4(C5=C(C=CC=C5)C6=C(C=CC=C6)O4)=O)OCCN(CCOB(O)O)CP7(C8=C(C=CC=C8)C9=C(C=CC=C9)O7)=O)CP%10(C%11=C(C=CC=C%11)C%12=C(C=CC=C%12)O%10)=O)CP%13(C%14=C(C=CC=C%14)C%15=C(C=CC=C%15)O%13)=O,,NC1=CC=C(CC2=CC=C(N)C=C2)C=C1,1.5,0.12,0.054,0.0,0.042,0.0,0.452218,0.0,0.349067,0.0,1,1,0,1,0,1,0,0,0,0,0,160.0,3.0,31.5,26.5,5.0,3.0,V-0,3,3.0,35.0,971.0,1184.0,-213.0,66.2,76.9,-10.700000000000003,184.0,179.0,5.0,,,,79.2,53.4,25.800000000000004,98.9,88.8,10.100000000000009,,,P_C,https://doi.org/10.1016/j.compositesb.2022.109701,O=P1(CN(CCO)CCOB(OCCN(CCOB(O)O)CP2(=O)Oc3ccccc3-c3ccccc32)OCCN(CCOB(OCCN(CCOB(O)O)CP2(=O)Oc3ccccc3-c3ccccc32)OCCN(CCOB(O)O)CP2(=O)Oc3ccccc3-c3ccccc32)CP2(=O)Oc3ccccc3-c3ccccc32)Oc2ccccc2-c2ccccc21,P-C,pc_pn,SoftVote_local,raw,1200.0,330.5187302786353,2.846712691904788,Main application domain: DOPO P-C/P-N prediction; use as trend-level BDE feature.,Only one suitable model prediction is available.,,330.5187302786353,2.846712691904788,SoftVote_local,raw,1200.0,330.5187302786353,2.846712691904788,pc_pn,SoftVote_local,raw,1200.0,Main application domain: DOPO P-C/P-N prediction; use as trend-level BDE feature.,Only one suitable model prediction is available.,,330.5187302786353,2.846712691904788,330.5187302786353,1,predicted_by_BDE.py,0
DOPO_EP_0346,BDHDP,,DDM,DOPO-based (additive),0,1,P-N-B,100.00%,0.00%,OB(O)OCCN(CCOB(OCCN(CCO)CP1(C2=C(C=CC=C2)C3=C(C=CC=C3)O1)=O)OCCN(CCOB(OCCN(CCOB(O)O)CP4(C5=C(C=CC=C5)C6=C(C=CC=C6)O4)=O)OCCN(CCOB(O)O)CP7(C8=C(C=CC=C8)C9=C(C=CC=C9)O7)=O)CP%10(C%11=C(C=CC=C%11)C%12=C(C=CC=C%12)O%10)=O)CP%13(C%14=C(C=CC=C%14)C%15=C(C=CC=C%15)O%13)=O,,NC1=CC=C(CC2=CC=C(N)C=C2)C=C1,3.0,0.24,0.109,0.0,0.084,0.0,0.452218,0.0,0.349067,0.0,1,1,0,1,0,1,0,0,0,0,0,160.0,3.0,33.1,26.5,6.600000000000001,3.0,V-0,3,3.0,35.0,907.0,1184.0,-277.0,66.6,76.9,-10.300000000000011,178.0,179.0,-1.0,,,,70.9,53.4,17.500000000000007,95.4,88.8,6.6000000000000085,,,P_C,https://doi.org/10.1016/j.compositesb.2022.109701,O=P1(CN(CCO)CCOB(OCCN(CCOB(O)O)CP2(=O)Oc3ccccc3-c3ccccc32)OCCN(CCOB(OCCN(CCOB(O)O)CP2(=O)Oc3ccccc3-c3ccccc32)OCCN(CCOB(O)O)CP2(=O)Oc3ccccc3-c3ccccc32)CP2(=O)Oc3ccccc3-c3ccccc32)Oc2ccccc2-c2ccccc21,P-C,pc_pn,SoftVote_local,raw,1200.0,330.51873027863525,2.8467126919048003,Main application domain: DOPO P-C/P-N prediction; use as trend-level BDE feature.,Only one suitable model prediction is available.,,330.51873027863525,2.8467126919048003,SoftVote_local,raw,1200.0,330.51873027863525,2.8467126919048003,pc_pn,SoftVote_local,raw,1200.0,Main application domain: DOPO P-C/P-N prediction; use as trend-level BDE feature.,Only one suitable model prediction is available.,,330.51873027863525,2.8467126919048003,330.51873027863525,1,predicted_by_BDE.py,0
DOPO_EP_0347,BDHDP,,DDM,DOPO-based (additive),0,1,P-N-B,100.00%,0.00%,OB(O)OCCN(CCOB(OCCN(CCO)CP1(C2=C(C=CC=C2)C3=C(C=CC=C3)O1)=O)OCCN(CCOB(OCCN(CCOB(O)O)CP4(C5=C(C=CC=C5)C6=C(C=CC=C6)O4)=O)OCCN(CCOB(O)O)CP7(C8=C(C=CC=C8)C9=C(C=CC=C9)O7)=O)CP%10(C%11=C(C=CC=C%11)C%12=C(C=CC=C%12)O%10)=O)CP%13(C%14=C(C=CC=C%14)C%15=C(C=CC=C%15)O%13)=O,,NC1=CC=C(CC2=CC=C(N)C=C2)C=C1,6.0,0.48,0.217,0.0,0.168,0.0,0.452218,0.0,0.349067,0.0,1,1,0,1,0,1,0,0,0,0,0,160.0,3.0,34.8,26.5,8.299999999999997,3.0,V-0,3,3.0,35.0,738.0,1184.0,-446.0,61.7,76.9,-15.200000000000003,175.0,179.0,-4.0,,,,53.6,53.4,0.20000000000000284,65.3,88.8,-23.5,,,P_C,https://doi.org/10.1016/j.compositesb.2022.109701,O=P1(CN(CCO)CCOB(OCCN(CCOB(O)O)CP2(=O)Oc3ccccc3-c3ccccc32)OCCN(CCOB(OCCN(CCOB(O)O)CP2(=O)Oc3ccccc3-c3ccccc32)OCCN(CCOB(O)O)CP2(=O)Oc3ccccc3-c3ccccc32)CP2(=O)Oc3ccccc3-c3ccccc32)Oc2ccccc2-c2ccccc21,P-C,pc_pn,SoftVote_local,raw,1200.0,330.5187302786353,2.846712691904788,Main application domain: DOPO P-C/P-N prediction; use as trend-level BDE feature.,Only one suitable model prediction is available.,,330.5187302786353,2.846712691904788,SoftVote_local,raw,1200.0,330.5187302786353,2.846712691904788,pc_pn,SoftVote_local,raw,1200.0,Main application domain: DOPO P-C/P-N prediction; use as trend-level BDE feature.,Only one suitable model prediction is available.,,330.5187302786353,2.846712691904788,330.5187302786353,1,predicted_by_BDE.py,0
DOPO_EP_0348,HVPA－DOPO,,DDS,DOPO-based (additive),0,0,Neat EP,100.00%,0.00%,COC1=CC(C(NCCO)P2(OC(C=CC=C3)=C3C4=C2C=CC=C4)=O)=CC=C1OP5(OC6=CC(C(NCCO)P7(OC(C=CC=C8)=C8C9=C7C=CC=C9)=O)=CC=C6OC)=NP(OC%10=CC=C(C(NCCO)P%11(OC(C=CC=C%12)=C%12C%13=C%11C=CC=C%13)=O)C=C%10OC)(OC%14=CC=C(C(NCCO)P%15(OC(C=CC=C%16)=C%16C%17=C%15C=CC=C%17)=O)C=C%14OC)=NP(OC%18=CC=C(C(NCCO)P%19(OC(C=CC=C%20)=C%20C%21=C%19C=CC=C%21)=O)C=C%18OC)(OC%22=CC(C(NCCO)P%23(OC(C=CC=C%24)=C%24C%25=C%23C=CC=C%25)=O)=CC=C%22OC)=N5,,NC1=CC=C(C=C1)S(=O)(=O)C1=CC=C(N)C=C1,0.0,0.0,0.0,0.0,0.0,0.0,0.4522,0.0,0.0,0.0,1,1,0,0,0,1,1,0,0,0,0,180.0,3.0,21.7,21.7,0.0,3.2,NR,0,3.0,50.0,1075.0,1075.0,0.0,141.6,141.6,0.0,,,,,,,,,,,,,,,,https://kns.cnki.net/kcms2/article/abstract?v=Jz5IuRg0t03gCi77HueKkdhXr1Kks-8Asx8mfSXC9dkOW3i5QJvBG7O8nFuQ6fVFmodx7dE2PooVI8cXdUjFh-m9QVbm9NUqRV0WAQmWSTT-onafxhl7MgLeJKaimMxrNN1lVGKNu1EYC6CR0hCY_RViLFQXuvgBsV-gcxf_dKg=&uniplatform=NZKPT,,,,,,,,,,,,,,,,,,,,,,,,,,,,,0,missing,1
DOPO_EP_0349,HVPA－DOPO,,DDS,DOPO-based (additive),0,1,P-N,100.00%,0.00%,COC1=CC(C(NCCO)P2(OC(C=CC=C3)=C3C4=C2C=CC=C4)=O)=CC=C1OP5(OC6=CC(C(NCCO)P7(OC(C=CC=C8)=C8C9=C7C=CC=C9)=O)=CC=C6OC)=NP(OC%10=CC=C(C(NCCO)P%11(OC(C=CC=C%12)=C%12C%13=C%11C=CC=C%13)=O)C=C%10OC)(OC%14=CC=C(C(NCCO)P%15(OC(C=CC=C%16)=C%16C%17=C%15C=CC=C%17)=O)C=C%14OC)=NP(OC%18=CC=C(C(NCCO)P%19(OC(C=CC=C%20)=C%20C%21=C%19C=CC=C%21)=O)C=C%18OC)(OC%22=CC(C(NCCO)P%23(OC(C=CC=C%24)=C%24C%25=C%23C=CC=C%25)=O)=CC=C%22OC)=N5,,NC1=CC=C(C=C1)S(=O)(=O)C1=CC=C(N)C=C1,18.0,1.87,0.87,0.0,0.0,0.0,0.4522,0.0,0.0,0.0,1,1,0,0,0,1,1,0,0,0,0,180.0,3.0,28.4,21.7,6.699999999999999,3.2,V-1,2,3.0,50.0,573.9,1075.0,-501.1,75.4,141.6,-66.19999999999999,,,,,,,,,,,,,,,P_C,https://kns.cnki.net/kcms2/article/abstract?v=Jz5IuRg0t03gCi77HueKkdhXr1Kks-8Asx8mfSXC9dkOW3i5QJvBG7O8nFuQ6fVFmodx7dE2PooVI8cXdUjFh-m9QVbm9NUqRV0WAQmWSTT-onafxhl7MgLeJKaimMxrNN1lVGKNu1EYC6CR0hCY_RViLFQXuvgBsV-gcxf_dKg=&uniplatform=NZKPT,COc1cc(C(NCCO)P2(=O)Oc3ccccc3-c3ccccc32)ccc1OP1(Oc2ccc(C(NCCO)P3(=O)Oc4ccccc4-c4ccccc43)cc2OC)=NP(Oc2ccc(C(NCCO)P3(=O)Oc4ccccc4-c4ccccc43)cc2OC)(Oc2cc(C(NCCO)P3(=O)Oc4ccccc4-c4ccccc43)ccc2OC)=NP(Oc2ccc(C(NCCO)P3(=O)Oc4ccccc4-c4ccccc43)cc2OC)(Oc2cc(C(NCCO)P3(=O)Oc4ccccc4-c4ccccc43)ccc2OC)=N1,P-C,pc_pn,SoftVote_local,raw,1200.0,283.9162033830126,0.7031130214019281,Main application domain: DOPO P-C/P-N prediction; use as trend-level BDE feature.,Only one suitable model prediction is available.,,283.9162033830126,0.7031130214019281,SoftVote_local,raw,1200.0,283.9162033830126,0.7031130214019281,pc_pn,SoftVote_local,raw,1200.0,Main application domain: DOPO P-C/P-N prediction; use as trend-level BDE feature.,Only one suitable model prediction is available.,,283.9162033830126,0.7031130214019281,283.9162033830126,1,predicted_by_BDE.py,0
DOPO_EP_0350,HVPA－DOPO,ADP,DDS,DOPO-based (additive),0,1,P-N-Al,77.00%,23.00%,COC1=CC(C(NCCO)P2(OC(C=CC=C3)=C3C4=C2C=CC=C4)=O)=CC=C1OP5(OC6=CC(C(NCCO)P7(OC(C=CC=C8)=C8C9=C7C=CC=C9)=O)=CC=C6OC)=NP(OC%10=CC=C(C(NCCO)P%11(OC(C=CC=C%12)=C%12C%13=C%11C=CC=C%13)=O)C=C%10OC)(OC%14=CC=C(C(NCCO)P%15(OC(C=CC=C%16)=C%16C%17=C%15C=CC=C%17)=O)C=C%14OC)=NP(OC%18=CC=C(C(NCCO)P%19(OC(C=CC=C%20)=C%20C%21=C%19C=CC=C%21)=O)C=C%18OC)(OC%22=CC(C(NCCO)P%23(OC(C=CC=C%24)=C%24C%25=C%23C=CC=C%25)=O)=CC=C%22OC)=N5,[Al+3].P(CC)(CC)([O-])=O.P(CC)(CC)([O-])=O.P(CC)(CC)([O-])=O,NC1=CC=C(C=C1)S(=O)(=O)C1=CC=C(N)C=C1,13.0,1.57,0.49,0.0,0.0,0.0,0.272,0.0,0.0,0.0,1,1,0,0,0,1,1,0,0,0,0,180.0,3.0,33.0,21.7,11.3,3.2,V-0,3,3.0,50.0,450.6,1075.0,-624.4,70.9,141.6,-70.69999999999999,,,,,,,,,,,,,,,P_C,https://kns.cnki.net/kcms2/article/abstract?v=Jz5IuRg0t03gCi77HueKkdhXr1Kks-8Asx8mfSXC9dkOW3i5QJvBG7O8nFuQ6fVFmodx7dE2PooVI8cXdUjFh-m9QVbm9NUqRV0WAQmWSTT-onafxhl7MgLeJKaimMxrNN1lVGKNu1EYC6CR0hCY_RViLFQXuvgBsV-gcxf_dKg=&uniplatform=NZKPT,COc1cc(C(NCCO)P2(=O)Oc3ccccc3-c3ccccc32)ccc1OP1(Oc2ccc(C(NCCO)P3(=O)Oc4ccccc4-c4ccccc43)cc2OC)=NP(Oc2ccc(C(NCCO)P3(=O)Oc4ccccc4-c4ccccc43)cc2OC)(Oc2cc(C(NCCO)P3(=O)Oc4ccccc4-c4ccccc43)ccc2OC)=NP(Oc2ccc(C(NCCO)P3(=O)Oc4ccccc4-c4ccccc43)cc2OC)(Oc2cc(C(NCCO)P3(=O)Oc4ccccc4-c4ccccc43)ccc2OC)=N1,P-C,pc_pn,SoftVote_local,raw,1200.0,283.9162033830126,0.7031130214019398,Main application domain: DOPO P-C/P-N prediction; use as trend-level BDE feature.,Only one suitable model prediction is available.,,283.9162033830126,0.7031130214019398,SoftVote_local,raw,1200.0,283.9162033830126,0.7031130214019398,pc_pn,SoftVote_local,raw,1200.0,Main application domain: DOPO P-C/P-N prediction; use as trend-level BDE feature.,Only one suitable model prediction is available.,,283.9162033830126,0.7031130214019398,283.9162033830126,1,predicted_by_BDE.py,0
DOPO_EP_0351,DOPO-Si,,DDM,DOPO-based (Additive + Secondary Crosslinking),3,0,Neat EP,100.00%,0.00%,O=P(CC(O)C(CCC[Si](OCC)(OCC)OCC)O)(OC1=CC=CC=C21)C3=C2C=CC=C3,,NC1=CC=C(CC2=CC=C(N)C=C2)C=C1,0.0,0.0,0.0,0.0,0.0,0.0,0.0,0.0,0.0,0.906761,1,0,0,0,1,1,0,0,0,0,0,150.0,3.2,28.5,28.5,0.0,3.2,NR,0,,,,,,,,,163.0,163.0,0.0,,,,57.5,57.5,0.0,,,,,,,https://kns.cnki.net/kcms2/article/abstract?v=Jz5IuRg0t01MWIuQSU_6UqHE0FSoQNbQTfAfb50G2a6hApehwI6TVt5XJu7u4Kym_YDWyA3hzm3XoGhzuSBzjto2ZkqEfC-TMWij5zqaEgCDMUOJ_b0PMaXQjpXjB_iOYfZwcKthj1azUz7FgaEQQMvnixGtFkUFavHfQdxDHOc=&uniplatform=NZKPT,,,,,,,,,,,,,,,,,,,,,,,,,,,,,0,missing,1
DOPO_EP_0352,DOPO-Si,,DDM,DOPO-based (Additive + Secondary Crosslinking),3,1,P-Si,100.00%,0.00%,O=P(CC(O)C(CCC[Si](OCC)(OCC)OCC)O)(OC1=CC=CC=C21)C3=C2C=CC=C3,,NC1=CC=C(CC2=CC=C(N)C=C2)C=C1,3.0,0.188,0.0,0.0,0.0,0.17,0.0,0.0,0.0,0.906761,1,0,0,0,1,1,0,0,0,0,0,150.0,3.2,34.3,28.5,5.799999999999997,3.2,V-1,2,,,,,,,,,,,,,,,,,,,,,82.9,346.9,P_C,https://kns.cnki.net/kcms2/article/abstract?v=Jz5IuRg0t01MWIuQSU_6UqHE0FSoQNbQTfAfb50G2a6hApehwI6TVt5XJu7u4Kym_YDWyA3hzm3XoGhzuSBzjto2ZkqEfC-TMWij5zqaEgCDMUOJ_b0PMaXQjpXjB_iOYfZwcKthj1azUz7FgaEQQMvnixGtFkUFavHfQdxDHOc=&uniplatform=NZKPT,CCO[Si](CCCC(O)C(O)CP1(=O)Oc2ccccc2-c2ccccc21)(OCC)OCC,P-C,pc_pn,SoftVote_local,raw,1200.0,344.07161077219973,0.11335602665096,Main application domain: DOPO P-C/P-N prediction; use as trend-level BDE feature.,Only one suitable model prediction is available.,,344.07161077219973,0.11335602665096,SoftVote_local,raw,1200.0,344.07161077219973,0.11335602665096,pc_pn,SoftVote_local,raw,1200.0,Main application domain: DOPO P-C/P-N prediction; use as trend-level BDE feature.,Only one suitable model prediction is available.,,344.07161077219973,0.11335602665096,346.9,1,measured_or_original,0
DOPO_EP_0353,DOPO-Si,,DDM,DOPO-based (Additive + Secondary Crosslinking),3,1,P-Si,100.00%,0.00%,O=P(CC(O)C(CCC[Si](OCC)(OCC)OCC)O)(OC1=CC=CC=C21)C3=C2C=CC=C3,,NC1=CC=C(CC2=CC=C(N)C=C2)C=C1,5.0,0.314,0.0,0.0,0.0,0.285,0.0,0.0,0.0,0.906761,1,0,0,0,1,1,0,0,0,0,0,150.0,3.2,34.8,28.5,6.299999999999997,3.2,V-0,3,,,,,,,,,120.2,163.0,-42.8,,,,70.5,57.5,13.0,,,,82.9,346.9,P_C,https://kns.cnki.net/kcms2/article/abstract?v=Jz5IuRg0t01MWIuQSU_6UqHE0FSoQNbQTfAfb50G2a6hApehwI6TVt5XJu7u4Kym_YDWyA3hzm3XoGhzuSBzjto2ZkqEfC-TMWij5zqaEgCDMUOJ_b0PMaXQjpXjB_iOYfZwcKthj1azUz7FgaEQQMvnixGtFkUFavHfQdxDHOc=&uniplatform=NZKPT,CCO[Si](CCCC(O)C(O)CP1(=O)Oc2ccccc2-c2ccccc21)(OCC)OCC,P-C,pc_pn,SoftVote_local,raw,1200.0,344.07161077219973,0.11335602665096,Main application domain: DOPO P-C/P-N prediction; use as trend-level BDE feature.,Only one suitable model prediction is available.,,344.07161077219973,0.11335602665096,SoftVote_local,raw,1200.0,344.07161077219973,0.11335602665096,pc_pn,SoftVote_local,raw,1200.0,Main application domain: DOPO P-C/P-N prediction; use as trend-level BDE feature.,Only one suitable model prediction is available.,,344.07161077219973,0.11335602665096,346.9,1,measured_or_original,0
DOPO_EP_0354,DOPO-Si,,DDM,DOPO-based (Additive + Secondary Crosslinking),3,1,P-Si,100.00%,0.00%,O=P(CC(O)C(CCC[Si](OCC)(OCC)OCC)O)(OC1=CC=CC=C21)C3=C2C=CC=C3,,NC1=CC=C(CC2=CC=C(N)C=C2)C=C1,8.0,0.502,0.0,0.0,0.0,0.455,0.0,0.0,0.0,0.906761,1,0,0,0,1,1,0,0,0,0,0,150.0,3.2,35.4,28.5,6.899999999999999,3.2,V-0,3,,,,,,,,,,,,,,,,,,,,,82.9,346.9,P_C,https://kns.cnki.net/kcms2/article/abstract?v=Jz5IuRg0t01MWIuQSU_6UqHE0FSoQNbQTfAfb50G2a6hApehwI6TVt5XJu7u4Kym_YDWyA3hzm3XoGhzuSBzjto2ZkqEfC-TMWij5zqaEgCDMUOJ_b0PMaXQjpXjB_iOYfZwcKthj1azUz7FgaEQQMvnixGtFkUFavHfQdxDHOc=&uniplatform=NZKPT,CCO[Si](CCCC(O)C(O)CP1(=O)Oc2ccccc2-c2ccccc21)(OCC)OCC,P-C,pc_pn,SoftVote_local,raw,1200.0,344.07161077219973,0.11335602665096,Main application domain: DOPO P-C/P-N prediction; use as trend-level BDE feature.,Only one suitable model prediction is available.,,344.07161077219973,0.11335602665096,SoftVote_local,raw,1200.0,344.07161077219973,0.11335602665096,pc_pn,SoftVote_local,raw,1200.0,Main application domain: DOPO P-C/P-N prediction; use as trend-level BDE feature.,Only one suitable model prediction is available.,,344.07161077219973,0.11335602665096,346.9,1,measured_or_original,0
DOPO_EP_0355,DOPO-Si,,DDM,DOPO-based (Additive + Secondary Crosslinking),3,1,P-Si,100.00%,0.00%,O=P(CC(O)C(CCC[Si](OCC)(OCC)OCC)O)(OC1=CC=CC=C21)C3=C2C=CC=C3,,NC1=CC=C(CC2=CC=C(N)C=C2)C=C1,10.0,0.628,0.0,0.0,0.0,0.569,0.0,0.0,0.0,0.906761,1,0,0,0,1,1,0,0,0,0,0,150.0,3.2,36.4,28.5,7.899999999999999,3.2,V-0,3,,,,,,,,,,,,,,,,,,,,,82.9,346.9,P_C,https://kns.cnki.net/kcms2/article/abstract?v=Jz5IuRg0t01MWIuQSU_6UqHE0FSoQNbQTfAfb50G2a6hApehwI6TVt5XJu7u4Kym_YDWyA3hzm3XoGhzuSBzjto2ZkqEfC-TMWij5zqaEgCDMUOJ_b0PMaXQjpXjB_iOYfZwcKthj1azUz7FgaEQQMvnixGtFkUFavHfQdxDHOc=&uniplatform=NZKPT,CCO[Si](CCCC(O)C(O)CP1(=O)Oc2ccccc2-c2ccccc21)(OCC)OCC,P-C,pc_pn,SoftVote_local,raw,1200.0,344.07161077219973,0.11335602665096,Main application domain: DOPO P-C/P-N prediction; use as trend-level BDE feature.,Only one suitable model prediction is available.,,344.07161077219973,0.11335602665096,SoftVote_local,raw,1200.0,344.07161077219973,0.11335602665096,pc_pn,SoftVote_local,raw,1200.0,Main application domain: DOPO P-C/P-N prediction; use as trend-level BDE feature.,Only one suitable model prediction is available.,,344.07161077219973,0.11335602665096,346.9,1,measured_or_original,0
DOPO_EP_0356,DOPO-AN,,DDM,DOPO-based (additive),0,0,Neat EP,100.00%,0.00%,O=C(C1=C(C2=O)C=CC(N(CP3(C4=C(C5=C(O3)C=CC=C5)C=CC=C4)=O)CP6(C7=C(C8=C(O6)C=CC=C8)C=CC=C7)=O)=C1)C9=C2C=CC=C9,,NC1=CC=C(CC2=CC=C(N)C=C2)C=C1,0.0,0.0,0.0,0.0,0.0,0.0,0.226109,0.0,0.0,0.0,1,1,0,0,0,1,0,0,0,0,0,160.0,4.5,25.3,25.3,0.0,4.5,NR,0,,,,,,,,,,,,,,,45.22,45.22,0.0,,,,,,,https://kns.cnki.net/kcms2/article/abstract?v=Jz5IuRg0t01AQTZwcmDQr7LS0eI1I-pJtedm3wQXR-p9z-0cPu_RiuKcJkUfRgOXaRjPXuTfJPKDL75pSPbNFch4aPw5a0wSqfMOymELKaIyQuZ279il2sk1ZdaLq1xuOyDokD-lmNY5u_hoO061PP01E4Si78DJJGRu0isTWws=&uniplatform=NZKPT,,,,,,,,,,,,,,,,,,,,,,,,,,,,,0,missing,1
DOPO_EP_0357,DOPO-AN,,DDM,DOPO-based (additive),0,1,P-N,100.00%,0.00%,O=C(C1=C(C2=O)C=CC(N(CP3(C4=C(C5=C(O3)C=CC=C5)C=CC=C4)=O)CP6(C7=C(C8=C(O6)C=CC=C8)C=CC=C7)=O)=C1)C9=C2C=CC=C9,,NC1=CC=C(CC2=CC=C(N)C=C2)C=C1,1.0,0.09,0.02,0.0,0.0,0.0,0.226109,0.0,0.0,0.0,1,1,0,0,0,1,0,0,0,0,0,160.0,4.5,26.9,25.3,1.5999999999999979,4.5,NR,0,,,,,,,,,,,,,,,43.38,45.22,-1.8399999999999963,,,,92.4,386.6,P_C,https://kns.cnki.net/kcms2/article/abstract?v=Jz5IuRg0t01AQTZwcmDQr7LS0eI1I-pJtedm3wQXR-p9z-0cPu_RiuKcJkUfRgOXaRjPXuTfJPKDL75pSPbNFch4aPw5a0wSqfMOymELKaIyQuZ279il2sk1ZdaLq1xuOyDokD-lmNY5u_hoO061PP01E4Si78DJJGRu0isTWws=&uniplatform=NZKPT,O=C1c2ccccc2C(=O)c2cc(N(CP3(=O)Oc4ccccc4-c4ccccc43)CP3(=O)Oc4ccccc4-c4ccccc43)ccc21,P-C,pc_pn,SoftVote_local,raw,1200.0,372.7011836553706,0.9405124438010044,Main application domain: DOPO P-C/P-N prediction; use as trend-level BDE feature.,Only one suitable model prediction is available.,,372.7011836553706,0.9405124438010044,SoftVote_local,raw,1200.0,372.7011836553706,0.9405124438010044,pc_pn,SoftVote_local,raw,1200.0,Main application domain: DOPO P-C/P-N prediction; use as trend-level BDE feature.,Only one suitable model prediction is available.,,372.7011836553706,0.9405124438010044,386.6,1,measured_or_original,0
DOPO_EP_0358,DOPO-AN,,DDM,DOPO-based (additive),0,1,P-N,100.00%,0.00%,O=C(C1=C(C2=O)C=CC(N(CP3(C4=C(C5=C(O3)C=CC=C5)C=CC=C4)=O)CP6(C7=C(C8=C(O6)C=CC=C8)C=CC=C7)=O)=C1)C9=C2C=CC=C9,,NC1=CC=C(CC2=CC=C(N)C=C2)C=C1,2.0,0.179,0.04,0.0,0.0,0.0,0.226109,0.0,0.0,0.0,1,1,0,0,0,1,0,0,0,0,0,160.0,4.5,27.6,25.3,2.3000000000000007,4.5,V-2,1,,,,,,,,,,,,,,,42.58,45.22,-2.6400000000000006,,,,92.4,386.6,P_C,https://kns.cnki.net/kcms2/article/abstract?v=Jz5IuRg0t01AQTZwcmDQr7LS0eI1I-pJtedm3wQXR-p9z-0cPu_RiuKcJkUfRgOXaRjPXuTfJPKDL75pSPbNFch4aPw5a0wSqfMOymELKaIyQuZ279il2sk1ZdaLq1xuOyDokD-lmNY5u_hoO061PP01E4Si78DJJGRu0isTWws=&uniplatform=NZKPT,O=C1c2ccccc2C(=O)c2cc(N(CP3(=O)Oc4ccccc4-c4ccccc43)CP3(=O)Oc4ccccc4-c4ccccc43)ccc21,P-C,pc_pn,SoftVote_local,raw,1200.0,372.7011836553706,0.9405124438010044,Main application domain: DOPO P-C/P-N prediction; use as trend-level BDE feature.,Only one suitable model prediction is available.,,372.7011836553706,0.9405124438010044,SoftVote_local,raw,1200.0,372.7011836553706,0.9405124438010044,pc_pn,SoftVote_local,raw,1200.0,Main application domain: DOPO P-C/P-N prediction; use as trend-level BDE feature.,Only one suitable model prediction is available.,,372.7011836553706,0.9405124438010044,386.6,1,measured_or_original,0
