Repository: huangxueling027/DOPO-EP-ML

# Data

This directory contains the frozen machine-readable data release used by the manuscript workflow.

- `DOPO_EP_new.csv`: standardized DOPO-derived flame-retardant/epoxy records.
- `DOPO_EP_new_with_BDE.csv`: the same data release with auxiliary BDE-related fields.
- `external_validation/External_Validation_V4_ready.csv`: independent literature-based external-validation input retained under its historical filename for compatibility with the frozen code.

The main data release contains 599 standardized experimental records. Dataset integrity is checked against the SHA256 values stored in `PROJECT_RULES_LOCK.json`. Original publisher PDFs are not redistributed in this repository.

File: data/DOPO_EP_new_with_BDE.csv (part 10 of 15)
DOPO_EP_0359,DOPO-AN,,DDM,DOPO-based (additive),0,1,P-N,100.00%,0.00%,O=C(C1=C(C2=O)C=CC(N(CP3(C4=C(C5=C(O3)C=CC=C5)C=CC=C4)=O)CP6(C7=C(C8=C(O6)C=CC=C8)C=CC=C7)=O)=C1)C9=C2C=CC=C9,,NC1=CC=C(CC2=CC=C(N)C=C2)C=C1,4.0,0.351,0.079,0.0,0.0,0.0,0.226109,0.0,0.0,0.0,1,1,0,0,0,1,0,0,0,0,0,160.0,4.5,28.2,25.3,2.8999999999999986,4.5,V-1,2,,,,,,,,,,,,,,,44.89,45.22,-0.3299999999999983,,,,92.4,386.6,P_C,https://kns.cnki.net/kcms2/article/abstract?v=Jz5IuRg0t01AQTZwcmDQr7LS0eI1I-pJtedm3wQXR-p9z-0cPu_RiuKcJkUfRgOXaRjPXuTfJPKDL75pSPbNFch4aPw5a0wSqfMOymELKaIyQuZ279il2sk1ZdaLq1xuOyDokD-lmNY5u_hoO061PP01E4Si78DJJGRu0isTWws=&uniplatform=NZKPT,O=C1c2ccccc2C(=O)c2cc(N(CP3(=O)Oc4ccccc4-c4ccccc43)CP3(=O)Oc4ccccc4-c4ccccc43)ccc21,P-C,pc_pn,SoftVote_local,raw,1200.0,372.7011836553706,0.9405124438010076,Main application domain: DOPO P-C/P-N prediction; use as trend-level BDE feature.,Only one suitable model prediction is available.,,372.7011836553706,0.9405124438010076,SoftVote_local,raw,1200.0,372.7011836553706,0.9405124438010076,pc_pn,SoftVote_local,raw,1200.0,Main application domain: DOPO P-C/P-N prediction; use as trend-level BDE feature.,Only one suitable model prediction is available.,,372.7011836553706,0.9405124438010076,386.6,1,measured_or_original,0
DOPO_EP_0360,DOPO-AN,,DDM,DOPO-based (additive),0,1,P-N,100.00%,0.00%,O=C(C1=C(C2=O)C=CC(N(CP3(C4=C(C5=C(O3)C=CC=C5)C=CC=C4)=O)CP6(C7=C(C8=C(O6)C=CC=C8)C=CC=C7)=O)=C1)C9=C2C=CC=C9,,NC1=CC=C(CC2=CC=C(N)C=C2)C=C1,6.0,0.517,0.117,0.0,0.0,0.0,0.226109,0.0,0.0,0.0,1,1,0,0,0,1,0,0,0,0,0,160.0,4.5,29.4,25.3,4.099999999999998,4.5,V-0,3,,,,,,,,,,,,,,,46.52,45.22,1.3000000000000043,,,,92.4,386.6,P_C,https://kns.cnki.net/kcms2/article/abstract?v=Jz5IuRg0t01AQTZwcmDQr7LS0eI1I-pJtedm3wQXR-p9z-0cPu_RiuKcJkUfRgOXaRjPXuTfJPKDL75pSPbNFch4aPw5a0wSqfMOymELKaIyQuZ279il2sk1ZdaLq1xuOyDokD-lmNY5u_hoO061PP01E4Si78DJJGRu0isTWws=&uniplatform=NZKPT,O=C1c2ccccc2C(=O)c2cc(N(CP3(=O)Oc4ccccc4-c4ccccc43)CP3(=O)Oc4ccccc4-c4ccccc43)ccc21,P-C,pc_pn,SoftVote_local,raw,1200.0,372.7011836553706,0.9405124438010044,Main application domain: DOPO P-C/P-N prediction; use as trend-level BDE feature.,Only one suitable model prediction is available.,,372.7011836553706,0.9405124438010044,SoftVote_local,raw,1200.0,372.7011836553706,0.9405124438010044,pc_pn,SoftVote_local,raw,1200.0,Main application domain: DOPO P-C/P-N prediction; use as trend-level BDE feature.,Only one suitable model prediction is available.,,372.7011836553706,0.9405124438010044,386.6,1,measured_or_original,0
DOPO_EP_0361,DOPO-AN,,DDM,DOPO-based (additive),0,1,P-N,100.00%,0.00%,O=C(C1=C(C2=O)C=CC(N(CP3(C4=C(C5=C(O3)C=CC=C5)C=CC=C4)=O)CP6(C7=C(C8=C(O6)C=CC=C8)C=CC=C7)=O)=C1)C9=C2C=CC=C9,,NC1=CC=C(CC2=CC=C(N)C=C2)C=C1,8.0,0.676,0.153,0.0,0.0,0.0,0.226109,0.0,0.0,0.0,1,1,0,0,0,1,0,0,0,0,0,160.0,4.5,30.1,25.3,4.800000000000001,4.5,V-0,3,,,,,,,,,,,,,,,45.35,45.22,0.13000000000000256,,,,92.4,386.6,P_C,https://kns.cnki.net/kcms2/article/abstract?v=Jz5IuRg0t01AQTZwcmDQr7LS0eI1I-pJtedm3wQXR-p9z-0cPu_RiuKcJkUfRgOXaRjPXuTfJPKDL75pSPbNFch4aPw5a0wSqfMOymELKaIyQuZ279il2sk1ZdaLq1xuOyDokD-lmNY5u_hoO061PP01E4Si78DJJGRu0isTWws=&uniplatform=NZKPT,O=C1c2ccccc2C(=O)c2cc(N(CP3(=O)Oc4ccccc4-c4ccccc43)CP3(=O)Oc4ccccc4-c4ccccc43)ccc21,P-C,pc_pn,SoftVote_local,raw,1200.0,372.7011836553706,0.9405124438010082,Main application domain: DOPO P-C/P-N prediction; use as trend-level BDE feature.,Only one suitable model prediction is available.,,372.7011836553706,0.9405124438010082,SoftVote_local,raw,1200.0,372.7011836553706,0.9405124438010082,pc_pn,SoftVote_local,raw,1200.0,Main application domain: DOPO P-C/P-N prediction; use as trend-level BDE feature.,Only one suitable model prediction is available.,,372.7011836553706,0.9405124438010082,386.6,1,measured_or_original,0
DOPO_EP_0362,DOPO,PDMS-GE,DDM,DOPO-based (Additive + Secondary Crosslinking),3,0,Neat EP,50.00%,50.00%,O=P1C2=C(C3=C(O1)C=CC=C3)C=CC=C2,C[Si](CCCOCC1CO1)(O[Si](O[Si](O[Si](O[Si](O[Si](O[Si](O[Si](O[Si](O[Si](O[Si](O[Si](O[Si](O[Si](O[Si](O[Si](O[Si](O[Si](O[Si](O[Si](O[Si](O[Si](O[Si](O[Si](O[Si](O[Si](O[Si](O[Si](O[Si](O[Si](O[Si](C)(O[Si](C)(CCCOCC2CO2)C)C)(C)C)(C)C)(C)C)(C)C)(C)C)(C)C)(C)C)(C)C)(C)C)(C)C)(C)C)(C)C)(C)C)(C)C)(C)C)(C)C)(C)C)(C)C)(C)C)(C)C)(C)C)(C)C)(C)C)(C)C)(C)C)(C)C)(C)C)(C)C)(C)C)C,NC1=CC=C(CC2=CC=C(N)C=C2)C=C1,0.0,0.0,0.0,0.0,0.0,0.0,0.0,0.0,0.0,0.0,1,0,0,0,1,1,0,0,0,0,0,150.0,,25.9,25.9,0.0,,NR,0,4.0,,671.3,671.3,0.0,171.8,171.8,0.0,146.8,146.8,0.0,,,,71.6,71.6,0.0,109.6,109.6,0.0,,,,https://doi.org/10.1021/acsapm.5c00531,,,,,,,,,,,,,,,,,,,,,,,,,,,,,0,missing,1
DOPO_EP_0363,DOPO,PDMS-GE,DDM,DOPO-based (Additive + Secondary Crosslinking),3,1,P-Si,50.00%,50.00%,O=P1C2=C(C3=C(O1)C=CC=C3)C=CC=C2,C[Si](CCCOCC1CO1)(O[Si](O[Si](O[Si](O[Si](O[Si](O[Si](O[Si](O[Si](O[Si](O[Si](O[Si](O[Si](O[Si](O[Si](O[Si](O[Si](O[Si](O[Si](O[Si](O[Si](O[Si](O[Si](O[Si](O[Si](O[Si](O[Si](O[Si](O[Si](O[Si](O[Si](C)(O[Si](C)(CCCOCC2CO2)C)C)(C)C)(C)C)(C)C)(C)C)(C)C)(C)C)(C)C)(C)C)(C)C)(C)C)(C)C)(C)C)(C)C)(C)C)(C)C)(C)C)(C)C)(C)C)(C)C)(C)C)(C)C)(C)C)(C)C)(C)C)(C)C)(C)C)(C)C)(C)C)(C)C)C,NC1=CC=C(CC2=CC=C(N)C=C2)C=C1,5.58,0.8,0.0,0.0,0.0,1.94,0.0,0.0,0.0,2.42443,1,0,0,0,1,1,0,0,0,0,0,150.0,,37.3,25.9,11.399999999999999,,V-0,3,4.0,,328.9,671.3,-342.4,89.4,171.8,-82.4,124.6,146.8,-22.200000000000017,,,,71.6,71.6,0.0,121.7,109.6,12.100000000000009,84.9,355.2,P_H,https://doi.org/10.1021/acsapm.5c00531,O=[PH]1Oc2ccccc2-c2ccccc21,P-H,,,,,,,No suitable model was available for this bond type.,Only one suitable model prediction is available.,,346.3456220397059,1.35532909608567,SoftVote_local,raw,1200.0,,,,,,,No suitable model was available for this bond type.,Only one suitable model prediction is available.,,346.3456220397059,1.35532909608567,355.2,1,measured_or_original,1
DOPO_EP_0364,DMDA-SH-DOPO,,DDM,DOPO-based (Co-curing),2,0,Neat EP,100.00%,0.00%,CC1=C(NC(P2(C3=C(C4=C(O2)C=CC=C4)C=CC=C3)=O)C5=CC(OC)=C(O)C(OC)=C5)C=CC(C6=CC(C)=C(NC(P7(C8=C(C9=C(O7)C=CC=C9)C=CC=C8)=O)C%10=CC(OC)=C(O)C(OC)=C%10)C=C6)=C1,,NC1=CC=C(CC2=CC=C(N)C=C2)C=C1,0.0,0.0,0.0,0.0,0.0,0.0,0.452218,0.0,0.0,0.0,1,1,0,0,0,1,0,0,0,0,0,150.0,4.0,19.8,19.8,0.0,3.0,NR,0,4.0,50.0,1561.0,1561.0,0.0,91.0,91.0,0.0,,,,,,,,,,78.97,78.97,0.0,,,,https://doi.org/10.1002/fam.3228,,,,,,,,,,,,,,,,,,,,,,,,,,,,,0,missing,1
DOPO_EP_0365,DMDA-SH-DOPO,,DDM,DOPO-based (Co-curing),2,1,P-N,100.00%,0.00%,CC1=C(NC(P2(C3=C(C4=C(O2)C=CC=C4)C=CC=C3)=O)C5=CC(OC)=C(O)C(OC)=C5)C=CC(C6=CC(C)=C(NC(P7(C8=C(C9=C(O7)C=CC=C9)C=CC=C8)=O)C%10=CC(OC)=C(O)C(OC)=C%10)C=C6)=C1,,NC1=CC=C(CC2=CC=C(N)C=C2)C=C1,2.5,0.16,0.072,0.0,0.0,0.0,0.452218,0.0,0.0,0.0,1,1,0,0,0,1,0,0,0,0,0,150.0,4.0,24.2,19.8,4.399999999999999,3.0,V-0,3,4.0,50.0,1288.0,1561.0,-273.0,89.0,91.0,-2.0,,,,,,,,,,80.0,78.97,1.0300000000000011,60.5,253.1,P_C,https://doi.org/10.1002/fam.3228,COc1cc(C(Nc2ccc(-c3ccc(NC(c4cc(OC)c(O)c(OC)c4)P4(=O)Oc5ccccc5-c5ccccc54)c(C)c3)cc2C)P2(=O)Oc3ccccc3-c3ccccc32)cc(OC)c1O,P-C,pc_pn,SoftVote_local,raw,1200.0,269.0299108183989,1.2423281521752667,Main application domain: DOPO P-C/P-N prediction; use as trend-level BDE feature.,Only one suitable model prediction is available.,,269.0299108183989,1.2423281521752667,SoftVote_local,raw,1200.0,269.0299108183989,1.2423281521752667,pc_pn,SoftVote_local,raw,1200.0,Main application domain: DOPO P-C/P-N prediction; use as trend-level BDE feature.,Only one suitable model prediction is available.,,269.0299108183989,1.2423281521752667,253.1,1,measured_or_original,0
DOPO_EP_0366,DMDA-SH-DOPO,,DDM,DOPO-based (Co-curing),2,1,P-N,100.00%,0.00%,CC1=C(NC(P2(C3=C(C4=C(O2)C=CC=C4)C=CC=C3)=O)C5=CC(OC)=C(O)C(OC)=C5)C=CC(C6=CC(C)=C(NC(P7(C8=C(C9=C(O7)C=CC=C9)C=CC=C8)=O)C%10=CC(OC)=C(O)C(OC)=C%10)C=C6)=C1,,NC1=CC=C(CC2=CC=C(N)C=C2)C=C1,5.0,0.33,0.149,0.0,0.0,0.0,0.452218,0.0,0.0,0.0,1,1,0,0,0,1,0,0,0,0,0,150.0,4.0,25.2,19.8,5.399999999999999,3.0,V-0,3,4.0,50.0,888.0,1561.0,-673.0,83.0,91.0,-8.0,,,,,,,,,,106.5,78.97,27.53,60.5,253.1,P_C,https://doi.org/10.1002/fam.3228,COc1cc(C(Nc2ccc(-c3ccc(NC(c4cc(OC)c(O)c(OC)c4)P4(=O)Oc5ccccc5-c5ccccc54)c(C)c3)cc2C)P2(=O)Oc3ccccc3-c3ccccc32)cc(OC)c1O,P-C,pc_pn,SoftVote_local,raw,1200.0,269.0299108183989,1.2423281521752825,Main application domain: DOPO P-C/P-N prediction; use as trend-level BDE feature.,Only one suitable model prediction is available.,,269.0299108183989,1.2423281521752825,SoftVote_local,raw,1200.0,269.0299108183989,1.2423281521752825,pc_pn,SoftVote_local,raw,1200.0,Main application domain: DOPO P-C/P-N prediction; use as trend-level BDE feature.,Only one suitable model prediction is available.,,269.0299108183989,1.2423281521752825,253.1,1,measured_or_original,0
DOPO_EP_0367,DMDA-SH-DOPO,,DDM,DOPO-based (Co-curing),2,1,P-N,100.00%,0.00%,CC1=C(NC(P2(C3=C(C4=C(O2)C=CC=C4)C=CC=C3)=O)C5=CC(OC)=C(O)C(OC)=C5)C=CC(C6=CC(C)=C(NC(P7(C8=C(C9=C(O7)C=CC=C9)C=CC=C8)=O)C%10=CC(OC)=C(O)C(OC)=C%10)C=C6)=C1,,NC1=CC=C(CC2=CC=C(N)C=C2)C=C1,7.5,0.49,0.222,0.0,0.0,0.0,0.452218,0.0,0.0,0.0,1,1,0,0,0,1,0,0,0,0,0,150.0,4.0,27.0,19.8,7.199999999999999,3.0,V-0,3,4.0,50.0,805.0,1561.0,-756.0,75.0,91.0,-16.0,,,,,,,,,,100.2,78.97,21.230000000000004,60.5,253.1,P_C,https://doi.org/10.1002/fam.3228,COc1cc(C(Nc2ccc(-c3ccc(NC(c4cc(OC)c(O)c(OC)c4)P4(=O)Oc5ccccc5-c5ccccc54)c(C)c3)cc2C)P2(=O)Oc3ccccc3-c3ccccc32)cc(OC)c1O,P-C,pc_pn,SoftVote_local,raw,1200.0,269.0299108183989,1.2423281521752667,Main application domain: DOPO P-C/P-N prediction; use as trend-level BDE feature.,Only one suitable model prediction is available.,,269.0299108183989,1.2423281521752667,SoftVote_local,raw,1200.0,269.0299108183989,1.2423281521752667,pc_pn,SoftVote_local,raw,1200.0,Main application domain: DOPO P-C/P-N prediction; use as trend-level BDE feature.,Only one suitable model prediction is available.,,269.0299108183989,1.2423281521752667,253.1,1,measured_or_original,0
DOPO_EP_0368,DOPO-SGA,,DDM,DOPO-based (additive),0,0,Neat EP,100.00%,0.00%,COC1=CC(C(P2(C3=C(C4=C(O2)C=CC=C4)C=CC=C3)=O)NC5=NC(NC(P6(C7=C(C8=C(O6)C=CC=C8)C=CC=C7)=O)C9=CC(OC)=C(O)C(OC)=C9)=NN5)=CC(OC)=C1O,,NC1=CC=C(CC2=CC=C(N)C=C2)C=C1,0.0,0.0,0.0,0.0,0.0,0.0,1.130545,0.0,0.0,0.0,1,1,0,0,0,1,0,0,0,0,0,120.0,3.2,26.1,26.1,0.0,3.2,NR,0,3.0,50.0,1290.0,1290.0,0.0,126.0,126.0,0.0,130.0,130.0,0.0,,,,54.2,54.2,0.0,,,,,,,https://doi.org/10.1002/mame.202200565,,,,,,,,,,,,,,,,,,,,,,,,,,,,,0,missing,1
DOPO_EP_0369,DOPO-SGA,,DDM,DOPO-based (additive),0,1,P-N,100.00%,0.00%,COC1=CC(C(P2(C3=C(C4=C(O2)C=CC=C4)C=CC=C3)=O)NC5=NC(NC(P6(C7=C(C8=C(O6)C=CC=C8)C=CC=C7)=O)C9=CC(OC)=C(O)C(OC)=C9)=NN5)=CC(OC)=C1O,,NC1=CC=C(CC2=CC=C(N)C=C2)C=C1,1.0,0.077,0.087,0.0,0.0,0.0,1.130545,0.0,0.0,0.0,1,1,0,0,0,1,0,0,0,0,0,120.0,3.2,28.5,26.1,2.3999999999999986,3.2,V-1,2,3.0,50.0,,,,,,,131.0,130.0,1.0,,,,59.5,54.2,5.299999999999997,,,,60.7,254.0,P_C,https://doi.org/10.1002/mame.202200565,COc1cc(C(Nc2n[nH]c(NC(c3cc(OC)c(O)c(OC)c3)P3(=O)Oc4ccccc4-c4ccccc43)n2)P2(=O)Oc3ccccc3-c3ccccc32)cc(OC)c1O,P-C,pc_pn,SoftVote_local,raw,1200.0,247.88578069527483,0.3114543163383984,Main application domain: DOPO P-C/P-N prediction; use as trend-level BDE feature.,Only one suitable model prediction is available.,,247.88578069527483,0.3114543163383984,SoftVote_local,raw,1200.0,247.88578069527483,0.3114543163383984,pc_pn,SoftVote_local,raw,1200.0,Main application domain: DOPO P-C/P-N prediction; use as trend-level BDE feature.,Only one suitable model prediction is available.,,247.88578069527483,0.3114543163383984,254.0,1,measured_or_original,0
DOPO_EP_0370,DOPO-SGA,,DDM,DOPO-based (additive),0,1,P-N,100.00%,0.00%,COC1=CC(C(P2(C3=C(C4=C(O2)C=CC=C4)C=CC=C3)=O)NC5=NC(NC(P6(C7=C(C8=C(O6)C=CC=C8)C=CC=C7)=O)C9=CC(OC)=C(O)C(OC)=C9)=NN5)=CC(OC)=C1O,,NC1=CC=C(CC2=CC=C(N)C=C2)C=C1,3.0,0.23,0.26,0.0,0.0,0.0,1.130545,0.0,0.0,0.0,1,1,0,0,0,1,0,0,0,0,0,120.0,3.2,33.0,26.1,6.899999999999999,3.2,V-0,3,3.0,50.0,1153.0,1290.0,-137.0,117.0,126.0,-9.0,129.0,130.0,-1.0,,,,67.4,54.2,13.200000000000003,,,,60.7,254.0,P_C,https://doi.org/10.1002/mame.202200565,COc1cc(C(Nc2n[nH]c(NC(c3cc(OC)c(O)c(OC)c3)P3(=O)Oc4ccccc4-c4ccccc43)n2)P2(=O)Oc3ccccc3-c3ccccc32)cc(OC)c1O,P-C,pc_pn,SoftVote_local,raw,1200.0,247.88578069527483,0.3114543163383984,Main application domain: DOPO P-C/P-N prediction; use as trend-level BDE feature.,Only one suitable model prediction is available.,,247.88578069527483,0.3114543163383984,SoftVote_local,raw,1200.0,247.88578069527483,0.3114543163383984,pc_pn,SoftVote_local,raw,1200.0,Main application domain: DOPO P-C/P-N prediction; use as trend-level BDE feature.,Only one suitable model prediction is available.,,247.88578069527483,0.3114543163383984,254.0,1,measured_or_original,0
DOPO_EP_0371,DOPO-SGA,,DDM,DOPO-based (additive),0,1,P-N,100.00%,0.00%,COC1=CC(C(P2(C3=C(C4=C(O2)C=CC=C4)C=CC=C3)=O)NC5=NC(NC(P6(C7=C(C8=C(O6)C=CC=C8)C=CC=C7)=O)C9=CC(OC)=C(O)C(OC)=C9)=NN5)=CC(OC)=C1O,,NC1=CC=C(CC2=CC=C(N)C=C2)C=C1,5.0,0.39,0.441,0.0,0.0,0.0,1.130545,0.0,0.0,0.0,1,1,0,0,0,1,0,0,0,0,0,120.0,3.2,35.1,26.1,9.0,3.2,V-0,3,3.0,50.0,964.0,1290.0,-326.0,112.0,126.0,-14.0,128.0,130.0,-2.0,,,,80.1,54.2,25.89999999999999,,,,60.7,254.0,P_C,https://doi.org/10.1002/mame.202200565,COc1cc(C(Nc2n[nH]c(NC(c3cc(OC)c(O)c(OC)c3)P3(=O)Oc4ccccc4-c4ccccc43)n2)P2(=O)Oc3ccccc3-c3ccccc32)cc(OC)c1O,P-C,pc_pn,SoftVote_local,raw,1200.0,247.88578069527483,0.3114543163384073,Main application domain: DOPO P-C/P-N prediction; use as trend-level BDE feature.,Only one suitable model prediction is available.,,247.88578069527483,0.3114543163384073,SoftVote_local,raw,1200.0,247.88578069527483,0.3114543163384073,pc_pn,SoftVote_local,raw,1200.0,Main application domain: DOPO P-C/P-N prediction; use as trend-level BDE feature.,Only one suitable model prediction is available.,,247.88578069527483,0.3114543163384073,254.0,1,measured_or_original,0
DOPO_EP_0372,DZH,,DDM,DOPO-based (Co-curing),2,0,Neat EP,100.00%,0.00%,O=P1(C(C2=CC=C(C(NC(NO)(P3(C4=C(C5=C(O3)C=CC=C5)C=CC=C4)=O)C6=CC=CC=C6)P7(C8=C(C9=C(O7)C=CC=C9)C=CC=C8)=O)C=C2)NC(NO)(P%10(C%11=C(C%12=C(O%10)C=CC=C%12)C=CC=C%11)=O)C%13=CC=CC=C%13)C%14=C(C%15=C(O1)C=CC=C%15)C=CC=C%14,,NC1=CC=C(CC2=CC=C(N)C=C2)C=C1,0.0,0.0,0.0,0.0,0.0,0.0,0.452218,0.0,0.0,0.0,1,1,0,0,0,1,0,0,0,0,0,150.0,3.0,24.4,24.4,0.0,3.0,NR,0,3.0,35.0,1083.3,1083.3,0.0,86.3,86.3,0.0,158.7,158.7,0.0,,,,79.5,79.5,0.0,,,,,,,https://doi.org/10.1016/j.porgcoat.2023.107862,,,,,,,,,,,,,,,,,,,,,,,,,,,,,0,missing,1
DOPO_EP_0373,DZH,,DDM,DOPO-based (Co-curing),2,1,P-N,100.00%,0.00%,O=P1(C(C2=CC=C(C(NC(NO)(P3(C4=C(C5=C(O3)C=CC=C5)C=CC=C4)=O)C6=CC=CC=C6)P7(C8=C(C9=C(O7)C=CC=C9)C=CC=C8)=O)C=C2)NC(NO)(P%10(C%11=C(C%12=C(O%10)C=CC=C%12)C=CC=C%11)=O)C%13=CC=CC=C%13)C%14=C(C%15=C(O1)C=CC=C%15)C=CC=C%14,,NC1=CC=C(CC2=CC=C(N)C=C2)C=C1,1.0,0.105,0.047,0.0,0.0,0.0,0.452218,0.0,0.0,0.0,1,1,0,0,0,1,0,0,0,0,0,150.0,3.0,30.9,24.4,6.5,3.0,V-1,2,3.0,35.0,839.4,1083.3,-243.89999999999998,84.1,86.3,-2.200000000000003,161.3,158.7,2.6000000000000227,,,,83.6,79.5,4.099999999999994,,,,,,P_C,https://doi.org/10.1016/j.porgcoat.2023.107862,O=P1(C(NC(NO)(c2ccccc2)P2(=O)Oc3ccccc3-c3ccccc32)c2ccc(C(NC(NO)(c3ccccc3)P3(=O)Oc4ccccc4-c4ccccc43)P3(=O)Oc4ccccc4-c4ccccc43)cc2)Oc2ccccc2-c2ccccc21,P-C,pc_pn,SoftVote_local,raw,1200.0,282.4061644955464,1.827435080183336,Main application domain: DOPO P-C/P-N prediction; use as trend-level BDE feature.,Only one suitable model prediction is available.,,282.4061644955464,1.827435080183336,SoftVote_local,raw,1200.0,282.4061644955464,1.827435080183336,pc_pn,SoftVote_local,raw,1200.0,Main application domain: DOPO P-C/P-N prediction; use as trend-level BDE feature.,Only one suitable model prediction is available.,,282.4061644955464,1.827435080183336,282.4061644955464,1,predicted_by_BDE.py,0
DOPO_EP_0374,DZH,,DDM,DOPO-based (Co-curing),2,1,P-N,100.00%,0.00%,O=P1(C(C2=CC=C(C(NC(NO)(P3(C4=C(C5=C(O3)C=CC=C5)C=CC=C4)=O)C6=CC=CC=C6)P7(C8=C(C9=C(O7)C=CC=C9)C=CC=C8)=O)C=C2)NC(NO)(P%10(C%11=C(C%12=C(O%10)C=CC=C%12)C=CC=C%11)=O)C%13=CC=CC=C%13)C%14=C(C%15=C(O1)C=CC=C%15)C=CC=C%14,,NC1=CC=C(CC2=CC=C(N)C=C2)C=C1,3.0,0.315,0.142,0.0,0.0,0.0,0.452218,0.0,0.0,0.0,1,1,0,0,0,1,0,0,0,0,0,150.0,3.0,33.8,24.4,9.399999999999999,3.0,V-1,2,3.0,35.0,802.9,1083.3,-280.4,76.8,86.3,-9.5,154.7,158.7,-4.0,,,,91.0,79.5,11.5,,,,,,P_C,https://doi.org/10.1016/j.porgcoat.2023.107862,O=P1(C(NC(NO)(c2ccccc2)P2(=O)Oc3ccccc3-c3ccccc32)c2ccc(C(NC(NO)(c3ccccc3)P3(=O)Oc4ccccc4-c4ccccc43)P3(=O)Oc4ccccc4-c4ccccc43)cc2)Oc2ccccc2-c2ccccc21,P-C,pc_pn,SoftVote_local,raw,1200.0,282.4061644955464,1.8274350801833363,Main application domain: DOPO P-C/P-N prediction; use as trend-level BDE feature.,Only one suitable model prediction is available.,,282.4061644955464,1.8274350801833363,SoftVote_local,raw,1200.0,282.4061644955464,1.8274350801833363,pc_pn,SoftVote_local,raw,1200.0,Main application domain: DOPO P-C/P-N prediction; use as trend-level BDE feature.,Only one suitable model prediction is available.,,282.4061644955464,1.8274350801833363,282.4061644955464,1,predicted_by_BDE.py,0
DOPO_EP_0375,DZH,,DDM,DOPO-based (Co-curing),2,1,P-N,100.00%,0.00%,O=P1(C(C2=CC=C(C(NC(NO)(P3(C4=C(C5=C(O3)C=CC=C5)C=CC=C4)=O)C6=CC=CC=C6)P7(C8=C(C9=C(O7)C=CC=C9)C=CC=C8)=O)C=C2)NC(NO)(P%10(C%11=C(C%12=C(O%10)C=CC=C%12)C=CC=C%11)=O)C%13=CC=CC=C%13)C%14=C(C%15=C(O1)C=CC=C%15)C=CC=C%14,,NC1=CC=C(CC2=CC=C(N)C=C2)C=C1,5.0,0.525,0.237,0.0,0.0,0.0,0.452218,0.0,0.0,0.0,1,1,0,0,0,1,0,0,0,0,0,150.0,3.0,35.3,24.4,10.899999999999999,3.0,V-0,3,3.0,35.0,662.1,1083.3,-421.19999999999993,72.3,86.3,-14.0,148.9,158.7,-9.799999999999983,,,,83.9,79.5,4.400000000000006,,,,,,P_C,https://doi.org/10.1016/j.porgcoat.2023.107862,O=P1(C(NC(NO)(c2ccccc2)P2(=O)Oc3ccccc3-c3ccccc32)c2ccc(C(NC(NO)(c3ccccc3)P3(=O)Oc4ccccc4-c4ccccc43)P3(=O)Oc4ccccc4-c4ccccc43)cc2)Oc2ccccc2-c2ccccc21,P-C,pc_pn,SoftVote_local,raw,1200.0,282.4061644955464,1.827435080183336,Main application domain: DOPO P-C/P-N prediction; use as trend-level BDE feature.,Only one suitable model prediction is available.,,282.4061644955464,1.827435080183336,SoftVote_local,raw,1200.0,282.4061644955464,1.827435080183336,pc_pn,SoftVote_local,raw,1200.0,Main application domain: DOPO P-C/P-N prediction; use as trend-level BDE feature.,Only one suitable model prediction is available.,,282.4061644955464,1.827435080183336,282.4061644955464,1,predicted_by_BDE.py,0
DOPO_EP_0376,DZH,,DDM,DOPO-based (Co-curing),2,1,P-N,100.00%,0.00%,O=P1(C(C2=CC=C(C(NC(NO)(P3(C4=C(C5=C(O3)C=CC=C5)C=CC=C4)=O)C6=CC=CC=C6)P7(C8=C(C9=C(O7)C=CC=C9)C=CC=C8)=O)C=C2)NC(NO)(P%10(C%11=C(C%12=C(O%10)C=CC=C%12)C=CC=C%11)=O)C%13=CC=CC=C%13)C%14=C(C%15=C(O1)C=CC=C%15)C=CC=C%14,,NC1=CC=C(CC2=CC=C(N)C=C2)C=C1,7.0,0.735,0.332,0.0,0.0,0.0,0.452218,0.0,0.0,0.0,1,1,0,0,0,1,0,0,0,0,0,150.0,3.0,36.0,24.4,11.600000000000001,3.0,V-0,3,3.0,35.0,654.3,1083.3,-429.0,63.3,86.3,-23.0,147.1,158.7,-11.599999999999994,,,,75.7,79.5,-3.799999999999997,,,,,,P_C,https://doi.org/10.1016/j.porgcoat.2023.107862,O=P1(C(NC(NO)(c2ccccc2)P2(=O)Oc3ccccc3-c3ccccc32)c2ccc(C(NC(NO)(c3ccccc3)P3(=O)Oc4ccccc4-c4ccccc43)P3(=O)Oc4ccccc4-c4ccccc43)cc2)Oc2ccccc2-c2ccccc21,P-C,pc_pn,SoftVote_local,raw,1200.0,282.4061644955464,1.8274350801833363,Main application domain: DOPO P-C/P-N prediction; use as trend-level BDE feature.,Only one suitable model prediction is available.,,282.4061644955464,1.8274350801833363,SoftVote_local,raw,1200.0,282.4061644955464,1.8274350801833363,pc_pn,SoftVote_local,raw,1200.0,Main application domain: DOPO P-C/P-N prediction; use as trend-level BDE feature.,Only one suitable model prediction is available.,,282.4061644955464,1.8274350801833363,282.4061644955464,1,predicted_by_BDE.py,0
DOPO_EP_0377,DAVN,,DDM,DOPO-based (reactive),1,0,Neat EP,100.00%,0.00%,COC1=CC(C(NC2=NN=NN2)P3(C4=C(C5=C(O3)C=CC=C5)C=CC=C4)=O)=CC=C1O,,NC1=CC=C(CC2=CC=C(N)C=C2)C=C1,0.0,0.0,0.0,0.0,0.0,0.0,2.26109,0.0,0.0,0.0,1,1,0,0,0,1,0,0,0,0,0,150.0,,24.7,24.7,0.0,,NR,0,,50.0,938.1,938.1,0.0,98.9,98.9,0.0,,,,16.1,16.1,0.0,75.8,75.8,0.0,,,,,,,https://doi.org/10.1002/pol.20250749,,,,,,,,,,,,,,,,,,,,,,,,,,,,,0,missing,1
DOPO_EP_0378,DAVN,,DDM,DOPO-based (reactive),1,1,P-N,100.00%,0.00%,COC1=CC(C(NC2=NN=NN2)P3(C4=C(C5=C(O3)C=CC=C5)C=CC=C4)=O)=CC=C1O,,NC1=CC=C(CC2=CC=C(N)C=C2)C=C1,3.0,0.21,0.475,0.0,0.0,0.0,2.26109,0.0,0.0,0.0,1,1,0,0,0,1,0,0,0,0,0,150.0,,31.1,24.7,6.400000000000002,,V-1,2,,50.0,517.6,938.1,-420.5,77.8,98.9,-21.10000000000001,,,,16.3,16.1,0.1999999999999993,77.1,75.8,1.2999999999999972,,,,64.1,268.2,P_C,https://doi.org/10.1002/pol.20250749,COc1cc(C(Nc2nnn[nH]2)P2(=O)Oc3ccccc3-c3ccccc32)ccc1O,P-C,pc_pn,SoftVote_local,raw,1200.0,263.7269323045254,0.3694027887546303,Main application domain: DOPO P-C/P-N prediction; use as trend-level BDE feature.,Only one suitable model prediction is available.,,263.7269323045254,0.3694027887546303,SoftVote_local,raw,1200.0,263.7269323045254,0.3694027887546303,pc_pn,SoftVote_local,raw,1200.0,Main application domain: DOPO P-C/P-N prediction; use as trend-level BDE feature.,Only one suitable model prediction is available.,,263.7269323045254,0.3694027887546303,268.2,1,measured_or_original,0
DOPO_EP_0379,DAVN,,DDM,DOPO-based (reactive),1,1,P-N,100.00%,0.00%,COC1=CC(C(NC2=NN=NN2)P3(C4=C(C5=C(O3)C=CC=C5)C=CC=C4)=O)=CC=C1O,,NC1=CC=C(CC2=CC=C(N)C=C2)C=C1,6.0,0.42,0.95,0.0,0.0,0.0,2.26109,0.0,0.0,0.0,1,1,0,0,0,1,0,0,0,0,0,150.0,,32.6,24.7,7.900000000000002,,V-0,3,,50.0,475.2,938.1,-462.90000000000003,54.6,98.9,-44.300000000000004,,,,19.9,16.1,3.799999999999997,81.2,75.8,5.400000000000006,,,,64.1,268.2,P_C,https://doi.org/10.1002/pol.20250749,COc1cc(C(Nc2nnn[nH]2)P2(=O)Oc3ccccc3-c3ccccc32)ccc1O,P-C,pc_pn,SoftVote_local,raw,1200.0,263.7269323045254,0.3694027887546285,Main application domain: DOPO P-C/P-N prediction; use as trend-level BDE feature.,Only one suitable model prediction is available.,,263.7269323045254,0.3694027887546285,SoftVote_local,raw,1200.0,263.7269323045254,0.3694027887546285,pc_pn,SoftVote_local,raw,1200.0,Main application domain: DOPO P-C/P-N prediction; use as trend-level BDE feature.,Only one suitable model prediction is available.,,263.7269323045254,0.3694027887546285,268.2,1,measured_or_original,0
DOPO_EP_0380,DAVN,,DDM,DOPO-based (reactive),1,1,P-N,100.00%,0.00%,COC1=CC(C(NC2=NN=NN2)P3(C4=C(C5=C(O3)C=CC=C5)C=CC=C4)=O)=CC=C1O,,NC1=CC=C(CC2=CC=C(N)C=C2)C=C1,9.0,0.64,1.447,0.0,0.0,0.0,2.26109,0.0,0.0,0.0,1,1,0,0,0,1,0,0,0,0,0,150.0,,33.2,24.7,8.500000000000004,,V-0,3,,50.0,494.9,938.1,-443.20000000000005,74.1,98.9,-24.80000000000001,,,,18.1,16.1,2.0,70.9,75.8,-4.8999999999999915,,,,64.1,268.2,P_C,https://doi.org/10.1002/pol.20250749,COc1cc(C(Nc2nnn[nH]2)P2(=O)Oc3ccccc3-c3ccccc32)ccc1O,P-C,pc_pn,SoftVote_local,raw,1200.0,263.7269323045253,0.3694027887546146,Main application domain: DOPO P-C/P-N prediction; use as trend-level BDE feature.,Only one suitable model prediction is available.,,263.7269323045253,0.3694027887546146,SoftVote_local,raw,1200.0,263.7269323045253,0.3694027887546146,pc_pn,SoftVote_local,raw,1200.0,Main application domain: DOPO P-C/P-N prediction; use as trend-level BDE feature.,Only one suitable model prediction is available.,,263.7269323045253,0.3694027887546146,268.2,1,measured_or_original,0
DOPO_EP_0381,DOPO-HQ-AE,,,DOPO-based (reactive),1,0,Neat EP,100.00%,0.00%,O=C(OC1=C(P2(C3=CC=CC=C3C4=CC=CC=C4O2)=O)C=C(OC(C5=CC=CC=C5)=O)C=C1)C6=CC=CC=C6,,,0.0,0.0,0.0,0.0,0.0,0.0,0.0,0.0,0.0,0.0,1,0,0,0,0,0,0,0,0,0,0,225.0,3.0,23.7,23.7,0.0,3.0,NR,0,3.0,50.0,958.47,958.47,0.0,87.31,87.31,0.0,187.0,187.0,0.0,,,,,,,,,,,,,https://doi.org/10.1016/j.cej.2024.148998,,,,,,,,,,,,,,,,,,,,,,,,,,,,,0,missing,1
DOPO_EP_0382,DOPO-HQ-AE,,,DOPO-based (reactive),1,0,P-only,100.00%,0.00%,O=C(OC1=C(P2(C3=CC=CC=C3C4=CC=CC=C4O2)=O)C=C(OC(C5=CC=CC=C5)=O)C=C1)C6=CC=CC=C6,,,10.31,0.6,0.0,0.0,0.0,0.0,0.0,0.0,0.0,0.0,1,0,0,0,0,0,0,0,0,0,0,225.0,3.0,26.9,23.7,3.1999999999999993,3.0,NR,0,3.0,50.0,,,,,,,185.0,187.0,-2.0,,,,,,,,,,74.0,309.6,P_C,https://doi.org/10.1016/j.cej.2024.148998,O=C(Oc1ccc(OC(=O)c2ccccc2)c(P2(=O)Oc3ccccc3-c3ccccc32)c1)c1ccccc1,P-C,pc_pn,SoftVote_local,raw,1200.0,317.45720318530226,0.229465846215807,Main application domain: DOPO P-C/P-N prediction; use as trend-level BDE feature.,Only one suitable model prediction is available.,,317.45720318530226,0.229465846215807,SoftVote_local,raw,1200.0,317.45720318530226,0.229465846215807,pc_pn,SoftVote_local,raw,1200.0,Main application domain: DOPO P-C/P-N prediction; use as trend-level BDE feature.,Only one suitable model prediction is available.,,317.45720318530226,0.229465846215807,309.6,1,measured_or_original,0
DOPO_EP_0383,DOPO-HQ-AE,,,DOPO-based (reactive),1,0,P-only,100.00%,0.00%,O=C(OC1=C(P2(C3=CC=CC=C3C4=CC=CC=C4O2)=O)C=C(OC(C5=CC=CC=C5)=O)C=C1)C6=CC=CC=C6,,,15.47,0.9,0.0,0.0,0.0,0.0,0.0,0.0,0.0,0.0,1,0,0,0,0,0,0,0,0,0,0,225.0,3.0,29.3,23.7,5.600000000000001,3.0,V-1,2,3.0,50.0,631.84,958.47,-326.63,85.46,87.31,-1.8500000000000085,174.0,187.0,-13.0,,,,,,,,,,74.0,309.6,P_C,https://doi.org/10.1016/j.cej.2024.148998,O=C(Oc1ccc(OC(=O)c2ccccc2)c(P2(=O)Oc3ccccc3-c3ccccc32)c1)c1ccccc1,P-C,pc_pn,SoftVote_local,raw,1200.0,317.45720318530226,0.229465846215807,Main application domain: DOPO P-C/P-N prediction; use as trend-level BDE feature.,Only one suitable model prediction is available.,,317.45720318530226,0.229465846215807,SoftVote_local,raw,1200.0,317.45720318530226,0.229465846215807,pc_pn,SoftVote_local,raw,1200.0,Main application domain: DOPO P-C/P-N prediction; use as trend-level BDE feature.,Only one suitable model prediction is available.,,317.45720318530226,0.229465846215807,309.6,1,measured_or_original,0
DOPO_EP_0384,DOPO-HQ-AE,,,DOPO-based (reactive),1,0,P-only,100.00%,0.00%,O=C(OC1=C(P2(C3=CC=CC=C3C4=CC=CC=C4O2)=O)C=C(OC(C5=CC=CC=C5)=O)C=C1)C6=CC=CC=C6,,,20.63,1.2,0.0,0.0,0.0,0.0,0.0,0.0,0.0,0.0,1,0,0,0,0,0,0,0,0,0,0,225.0,3.0,30.1,23.7,6.400000000000002,3.0,V-0,3,3.0,50.0,,,,,,,186.0,187.0,-1.0,,,,,,,,,,74.0,309.6,P_C,https://doi.org/10.1016/j.cej.2024.148998,O=C(Oc1ccc(OC(=O)c2ccccc2)c(P2(=O)Oc3ccccc3-c3ccccc32)c1)c1ccccc1,P-C,pc_pn,SoftVote_local,raw,1200.0,317.45720318530226,0.229465846215807,Main application domain: DOPO P-C/P-N prediction; use as trend-level BDE feature.,Only one suitable model prediction is available.,,317.45720318530226,0.229465846215807,SoftVote_local,raw,1200.0,317.45720318530226,0.229465846215807,pc_pn,SoftVote_local,raw,1200.0,Main application domain: DOPO P-C/P-N prediction; use as trend-level BDE feature.,Only one suitable model prediction is available.,,317.45720318530226,0.229465846215807,309.6,1,measured_or_original,0
DOPO_EP_0385,PDB,,MeTHPA,DOPO-based (additive),0,0,Neat EP,100.00%,0.00%,CC(C[Si]12O[Si]3(O[Si]4(O[Si](O1)(O[Si]5(O[Si](O2)(O[Si](O3)(O[Si](O4)(O5)CC(C)C)CC(C)C)CCCNC(C6=CC=C(B(O)O)C=C6)P(OC7=C8C=CC=C7)(C9=C8C=CC=C9)=O)CC(C)C)CC(C)C)CC(C)C)CC(C)C)C,,CC1C=CC2C(C(OC2=O)=O)C1,0.0,0.0,0.0,0.0,0.0,0.0,0.452218,0.0,0.349067,7.254084,1,1,0,1,1,0,0,0,0,0,0,160.0,4.0,19.4,19.4,0.0,,NR,0,,,,,,,,,151.3,151.3,0.0,,,,,,,101.25,101.25,0.0,,,,https://doi.org/10.1002/pat.5262,,,,,,,,,,,,,,,,,,,,,,,,,,,,,0,missing,1
DOPO_EP_0386,PDC,,MeTHPA,DOPO-based (additive),0,1,P-Si,100.00%,0.00%,CC(C[Si]12O[Si]3(O[Si]4(O[Si](O1)(O[Si]5(O[Si](O2)(O[Si](O3)(O[Si](O4)(O5)CC(C)C)CC(C)C)CCCNC(C6=CC(O)=C(O)C=C6)P(OC7=C8C=CC=C7)(C9=C8C=CC=C9)=O)CC(C)C)CC(C)C)CC(C)C)CC(C)C)C,,CC1C=CC2C(C(OC2=O)=O)C1,5.0,0.128,0.058,0.0,0.0,0.929,0.452218,0.0,0.0,7.254084,1,1,0,0,1,0,0,0,0,0,0,160.0,4.0,26.3,19.4,6.900000000000002,,NR,0,,,,,,,,,,,,,,,,,,,,,,,P_C,https://doi.org/10.1002/pat.5262,CC(C)C[Si]12O[Si]3(CCCNC(c4ccc(O)c(O)c4)P4(=O)Oc5ccccc5-c5ccccc54)O[Si]4(CC(C)C)O[Si](CC(C)C)(O1)O[Si]1(CC(C)C)O[Si](CC(C)C)(O2)O[Si](CC(C)C)(O3)O[Si](CC(C)C)(O4)O1,P-C,pc_pn,SoftVote_local,raw,1200.0,286.23381062506326,0.7881046546977628,Main application domain: DOPO P-C/P-N prediction; use as trend-level BDE feature.,Only one suitable model prediction is available.,,286.23381062506326,0.7881046546977628,SoftVote_local,raw,1200.0,286.23381062506326,0.7881046546977628,pc_pn,SoftVote_local,raw,1200.0,Main application domain: DOPO P-C/P-N prediction; use as trend-level BDE feature.,Only one suitable model prediction is available.,,286.23381062506326,0.7881046546977628,286.23381062506326,1,predicted_by_BDE.py,0
DOPO_EP_0387,PDB,,MeTHPA,DOPO-based (additive),0,1,P-Si-B,100.00%,0.00%,CC(C[Si]12O[Si]3(O[Si]4(O[Si](O1)(O[Si]5(O[Si](O2)(O[Si](O3)(O[Si](O4)(O5)CC(C)C)CC(C)C)CCCNC(C6=CC=C(B(O)O)C=C6)P(OC7=C8C=CC=C7)(C9=C8C=CC=C9)=O)CC(C)C)CC(C)C)CC(C)C)CC(C)C)C,,CC1C=CC2C(C(OC2=O)=O)C1,1.0,0.025,0.011,0.0,0.009,0.181,0.452218,0.0,0.349067,7.254084,1,1,0,1,1,0,0,0,0,0,0,160.0,4.0,23.6,19.4,4.200000000000003,,NR,0,,,,,,,,,148.6,151.3,-2.700000000000017,,,,,,,108.03,101.25,6.780000000000001,,,P_C,https://doi.org/10.1002/pat.5262,CC(C)C[Si]12O[Si]3(CCCNC(c4ccc(B(O)O)cc4)P4(=O)Oc5ccccc5-c5ccccc54)O[Si]4(CC(C)C)O[Si](CC(C)C)(O1)O[Si]1(CC(C)C)O[Si](CC(C)C)(O2)O[Si](CC(C)C)(O3)O[Si](CC(C)C)(O4)O1,P-C,pc_pn,SoftVote_local,raw,1200.0,287.6794490771832,0.8522582056186474,Main application domain: DOPO P-C/P-N prediction; use as trend-level BDE feature.,Only one suitable model prediction is available.,,287.6794490771832,0.8522582056186474,SoftVote_local,raw,1200.0,287.6794490771832,0.8522582056186474,pc_pn,SoftVote_local,raw,1200.0,Main application domain: DOPO P-C/P-N prediction; use as trend-level BDE feature.,Only one suitable model prediction is available.,,287.6794490771832,0.8522582056186474,287.6794490771832,1,predicted_by_BDE.py,0
DOPO_EP_0388,PDB,,MeTHPA,DOPO-based (additive),0,1,P-Si-B,100.00%,0.00%,CC(C[Si]12O[Si]3(O[Si]4(O[Si](O1)(O[Si]5(O[Si](O2)(O[Si](O3)(O[Si](O4)(O5)CC(C)C)CC(C)C)CCCNC(C6=CC=C(B(O)O)C=C6)P(OC7=C8C=CC=C7)(C9=C8C=CC=C9)=O)CC(C)C)CC(C)C)CC(C)C)CC(C)C)C,,CC1C=CC2C(C(OC2=O)=O)C1,3.0,0.076,0.034,0.0,0.027,0.551,0.452218,0.0,0.349067,7.254084,1,1,0,1,1,0,0,0,0,0,0,160.0,4.0,26.5,19.4,7.100000000000001,,V-1,2,,,,,,,,,146.2,151.3,-5.100000000000023,,,,,,,110.22,101.25,8.969999999999999,,,P_C,https://doi.org/10.1002/pat.5262,CC(C)C[Si]12O[Si]3(CCCNC(c4ccc(B(O)O)cc4)P4(=O)Oc5ccccc5-c5ccccc54)O[Si]4(CC(C)C)O[Si](CC(C)C)(O1)O[Si]1(CC(C)C)O[Si](CC(C)C)(O2)O[Si](CC(C)C)(O3)O[Si](CC(C)C)(O4)O1,P-C,pc_pn,SoftVote_local,raw,1200.0,287.6794490771832,0.8522582056186474,Main application domain: DOPO P-C/P-N prediction; use as trend-level BDE feature.,Only one suitable model prediction is available.,,287.6794490771832,0.8522582056186474,SoftVote_local,raw,1200.0,287.6794490771832,0.8522582056186474,pc_pn,SoftVote_local,raw,1200.0,Main application domain: DOPO P-C/P-N prediction; use as trend-level BDE feature.,Only one suitable model prediction is available.,,287.6794490771832,0.8522582056186474,287.6794490771832,1,predicted_by_BDE.py,0
DOPO_EP_0389,PDB,,MeTHPA,DOPO-based (additive),0,1,P-Si-B,100.00%,0.00%,CC(C[Si]12O[Si]3(O[Si]4(O[Si](O1)(O[Si]5(O[Si](O2)(O[Si](O3)(O[Si](O4)(O5)CC(C)C)CC(C)C)CCCNC(C6=CC=C(B(O)O)C=C6)P(OC7=C8C=CC=C7)(C9=C8C=CC=C9)=O)CC(C)C)CC(C)C)CC(C)C)CC(C)C)C,,CC1C=CC2C(C(OC2=O)=O)C1,5.0,0.127,0.057,0.0,0.044,0.921,0.452218,0.0,0.349067,7.254084,1,1,0,1,1,0,0,0,0,0,0,160.0,4.0,27.2,19.4,7.800000000000001,,V-1,2,,,,,,,,,145.5,151.3,-5.800000000000011,,,,,,,111.43,101.25,10.180000000000007,,,P_C,https://doi.org/10.1002/pat.5262,CC(C)C[Si]12O[Si]3(CCCNC(c4ccc(B(O)O)cc4)P4(=O)Oc5ccccc5-c5ccccc54)O[Si]4(CC(C)C)O[Si](CC(C)C)(O1)O[Si]1(CC(C)C)O[Si](CC(C)C)(O2)O[Si](CC(C)C)(O3)O[Si](CC(C)C)(O4)O1,P-C,pc_pn,SoftVote_local,raw,1200.0,287.6794490771832,0.8522582056186645,Main application domain: DOPO P-C/P-N prediction; use as trend-level BDE feature.,Only one suitable model prediction is available.,,287.6794490771832,0.8522582056186645,SoftVote_local,raw,1200.0,287.6794490771832,0.8522582056186645,pc_pn,SoftVote_local,raw,1200.0,Main application domain: DOPO P-C/P-N prediction; use as trend-level BDE feature.,Only one suitable model prediction is available.,,287.6794490771832,0.8522582056186645,287.6794490771832,1,predicted_by_BDE.py,0
DOPO_EP_0390,PDB,,MeTHPA,DOPO-based (additive),0,1,P-Si-B,100.00%,0.00%,CC(C[Si]12O[Si]3(O[Si]4(O[Si](O1)(O[Si]5(O[Si](O2)(O[Si](O3)(O[Si](O4)(O5)CC(C)C)CC(C)C)CCCNC(C6=CC=C(B(O)O)C=C6)P(OC7=C8C=CC=C7)(C9=C8C=CC=C9)=O)CC(C)C)CC(C)C)CC(C)C)CC(C)C)C,,CC1C=CC2C(C(OC2=O)=O)C1,7.0,0.177,0.08,0.0,0.062,1.284,0.452218,0.0,0.349067,7.254084,1,1,0,1,1,0,0,0,0,0,0,160.0,4.0,28.6,19.4,9.200000000000003,,V-0,3,,,,,,,,,144.6,151.3,-6.700000000000017,,,,,,,119.49,101.25,18.239999999999995,,,P_C,https://doi.org/10.1002/pat.5262,CC(C)C[Si]12O[Si]3(CCCNC(c4ccc(B(O)O)cc4)P4(=O)Oc5ccccc5-c5ccccc54)O[Si]4(CC(C)C)O[Si](CC(C)C)(O1)O[Si]1(CC(C)C)O[Si](CC(C)C)(O2)O[Si](CC(C)C)(O3)O[Si](CC(C)C)(O4)O1,P-C,pc_pn,SoftVote_local,raw,1200.0,287.6794490771831,0.8522582056186732,Main application domain: DOPO P-C/P-N prediction; use as trend-level BDE feature.,Only one suitable model prediction is available.,,287.6794490771831,0.8522582056186732,SoftVote_local,raw,1200.0,287.6794490771831,0.8522582056186732,pc_pn,SoftVote_local,raw,1200.0,Main application domain: DOPO P-C/P-N prediction; use as trend-level BDE feature.,Only one suitable model prediction is available.,,287.6794490771831,0.8522582056186732,287.6794490771831,1,predicted_by_BDE.py,0
DOPO_EP_0391,CP-DOPO,,DDM,DOPO-based (additive),0,0,Neat EP,100.00%,0.00%,O=P(C1=C2C=CC=C1)(OC3=CC=C(C#N)C=C3)OC4=C2C=CC=C4,,NC1=CC=C(CC2=CC=C(N)C=C2)C=C1,0.0,0.0,0.0,0.0,0.0,0.0,0.452218,0.0,0.0,0.0,1,1,0,0,0,1,0,0,0,0,0,180.0,3.0,26.3,26.3,0.0,3.0,NR,0,3.0,50.0,2491.0,2491.0,0.0,128.4,128.4,0.0,152.0,152.0,0.0,,,,,,,64.1,64.1,0.0,,,,https://doi.org/10.1002/app.55633,,,,,,,,,,,,,,,,,,,,,,,,,,,,,0,missing,1
DOPO_EP_0392,CP-DOPO,,DDM,DOPO-based (additive),0,1,P-N,100.00%,0.00%,O=P(C1=C2C=CC=C1)(OC3=CC=C(C#N)C=C3)OC4=C2C=CC=C4,,NC1=CC=C(CC2=CC=C(N)C=C2)C=C1,2.0,0.19,0.086,0.0,0.0,0.0,0.452218,0.0,0.0,0.0,1,1,0,0,0,1,0,0,0,0,0,180.0,3.0,33.9,26.3,7.599999999999998,3.0,V-1,2,3.0,50.0,2127.0,2491.0,-364.0,108.5,128.4,-19.900000000000006,154.0,152.0,2.0,,,,,,,70.9,64.1,6.800000000000011,75.3,315.1,P_O,https://doi.org/10.1002/app.55633,N#Cc1ccc(OP2(=O)Oc3ccccc3-c3ccccc32)cc1,P-O,,,,,,,No suitable model was available for this bond type.,Only one suitable model prediction is available.,,317.2634947125485,1.678180302299767,SoftVote_local,raw,1200.0,,,,,,,No suitable model was available for this bond type.,Only one suitable model prediction is available.,,317.2634947125485,1.678180302299767,315.1,1,measured_or_original,1
DOPO_EP_0393,CP-DOPO,,DDM,DOPO-based (additive),0,1,P-N,100.00%,0.00%,O=P(C1=C2C=CC=C1)(OC3=CC=C(C#N)C=C3)OC4=C2C=CC=C4,,NC1=CC=C(CC2=CC=C(N)C=C2)C=C1,4.0,0.37,0.167,0.0,0.0,0.0,0.452218,0.0,0.0,0.0,1,1,0,0,0,1,0,0,0,0,0,180.0,3.0,35.4,26.3,9.099999999999998,3.0,V-0,3,3.0,50.0,2084.0,2491.0,-407.0,101.9,128.4,-26.5,149.0,152.0,-3.0,,,,,,,74.6,64.1,10.5,75.3,315.1,P_O,https://doi.org/10.1002/app.55633,N#Cc1ccc(OP2(=O)Oc3ccccc3-c3ccccc32)cc1,P-O,,,,,,,No suitable model was available for this bond type.,Only one suitable model prediction is available.,,317.2634947125485,1.678180302299738,SoftVote_local,raw,1200.0,,,,,,,No suitable model was available for this bond type.,Only one suitable model prediction is available.,,317.2634947125485,1.678180302299738,315.1,1,measured_or_original,1
DOPO_EP_0394,CP-DOPO,,DDM,DOPO-based (additive),0,1,P-N,100.00%,0.00%,O=P(C1=C2C=CC=C1)(OC3=CC=C(C#N)C=C3)OC4=C2C=CC=C4,,NC1=CC=C(CC2=CC=C(N)C=C2)C=C1,6.0,0.56,0.253,0.0,0.0,0.0,0.452218,0.0,0.0,0.0,1,1,0,0,0,1,0,0,0,0,0,180.0,3.0,36.5,26.3,10.2,3.0,V-0,3,3.0,50.0,1790.0,2491.0,-701.0,86.6,128.4,-41.80000000000001,143.0,152.0,-9.0,,,,,,,75.5,64.1,11.400000000000006,75.3,315.1,P_O,https://doi.org/10.1002/app.55633,N#Cc1ccc(OP2(=O)Oc3ccccc3-c3ccccc32)cc1,P-O,,,,,,,No suitable model was available for this bond type.,Only one suitable model prediction is available.,,317.2634947125485,1.6781803022997548,SoftVote_local,raw,1200.0,,,,,,,No suitable model was available for this bond type.,Only one suitable model prediction is available.,,317.2634947125485,1.6781803022997548,315.1,1,measured_or_original,1
DOPO_EP_0395,DDM-SH-DOPO,,DDM,DOPO-based (Co-curing),2,0,Neat EP,100.00%,0.00%,COC1=CC(C(P2(C3=C(C4=C(O2)C=CC=C4)C=CC=C3)=O)NC5=CC=C(CC6=CC=C(NC(P7(C8=C(C9=C(O7)C=CC=C9)C=CC=C8)=O)C%10=CC(OC)=C(O)C(OC)=C%10)C=C6)C=C5)=CC(OC)=C1O,,NC1=CC=C(CC2=CC=C(N)C=C2)C=C1,0.0,0.0,0.0,0.0,0.0,0.0,0.452218,0.0,0.0,0.0,1,1,0,0,0,1,0,0,0,0,0,150.0,4.0,19.8,19.8,0.0,3.0,NR,0,4.0,50.0,1561.43,1561.43,0.0,90.66,90.66,0.0,,,,,,,,,,78.97,78.97,0.0,,,,https://doi.org/10.1002/app.55978,,,,,,,,,,,,,,,,,,,,,,,,,,,,,0,missing,1
DOPO_EP_0396,DDM-SH-DOPO,,DDM,DOPO-based (Co-curing),2,1,P-N,100.00%,0.00%,COC1=CC(C(P2(C3=C(C4=C(O2)C=CC=C4)C=CC=C3)=O)NC5=CC=C(CC6=CC=C(NC(P7(C8=C(C9=C(O7)C=CC=C9)C=CC=C8)=O)C%10=CC(OC)=C(O)C(OC)=C%10)C=C6)C=C5)=CC(OC)=C1O,,NC1=CC=C(CC2=CC=C(N)C=C2)C=C1,2.5,0.17,0.077,0.0,0.0,0.0,0.452218,0.0,0.0,0.0,1,1,0,0,0,1,0,0,0,0,0,150.0,4.0,23.4,19.8,3.599999999999998,3.0,V-0,3,4.0,50.0,1151.9,1561.43,-409.53,81.43,90.66,-9.22999999999999,,,,,,,,,,,,,73.8,308.8,P_C,https://doi.org/10.1002/app.55978,COc1cc(C(Nc2ccc(Cc3ccc(NC(c4cc(OC)c(O)c(OC)c4)P4(=O)Oc5ccccc5-c5ccccc54)cc3)cc2)P2(=O)Oc3ccccc3-c3ccccc32)cc(OC)c1O,P-C,pc_pn,SoftVote_local,raw,1200.0,294.4679876174165,0.3714537942619525,Main application domain: DOPO P-C/P-N prediction; use as trend-level BDE feature.,Only one suitable model prediction is available.,,294.4679876174165,0.3714537942619525,SoftVote_local,raw,1200.0,294.4679876174165,0.3714537942619525,pc_pn,SoftVote_local,raw,1200.0,Main application domain: DOPO P-C/P-N prediction; use as trend-level BDE feature.,Only one suitable model prediction is available.,,294.4679876174165,0.3714537942619525,308.8,1,measured_or_original,0
DOPO_EP_0397,DDM-SH-DOPO,,DDM,DOPO-based (Co-curing),2,1,P-N,100.00%,0.00%,COC1=CC(C(P2(C3=C(C4=C(O2)C=CC=C4)C=CC=C3)=O)NC5=CC=C(CC6=CC=C(NC(P7(C8=C(C9=C(O7)C=CC=C9)C=CC=C8)=O)C%10=CC(OC)=C(O)C(OC)=C%10)C=C6)C=C5)=CC(OC)=C1O,,NC1=CC=C(CC2=CC=C(N)C=C2)C=C1,5.0,0.33,0.149,0.0,0.0,0.0,0.452218,0.0,0.0,0.0,1,1,0,0,0,1,0,0,0,0,0,150.0,4.0,25.7,19.8,5.899999999999999,3.0,V-0,3,4.0,50.0,1243.07,1561.43,-318.3600000000001,78.9,90.66,-11.759999999999991,,,,,,,,,,92.0,78.97,13.030000000000001,73.8,308.8,P_C,https://doi.org/10.1002/app.55978,COc1cc(C(Nc2ccc(Cc3ccc(NC(c4cc(OC)c(O)c(OC)c4)P4(=O)Oc5ccccc5-c5ccccc54)cc3)cc2)P2(=O)Oc3ccccc3-c3ccccc32)cc(OC)c1O,P-C,pc_pn,SoftVote_local,raw,1200.0,294.46798761741644,0.3714537942619509,Main application domain: DOPO P-C/P-N prediction; use as trend-level BDE feature.,Only one suitable model prediction is available.,,294.46798761741644,0.3714537942619509,SoftVote_local,raw,1200.0,294.46798761741644,0.3714537942619509,pc_pn,SoftVote_local,raw,1200.0,Main application domain: DOPO P-C/P-N prediction; use as trend-level BDE feature.,Only one suitable model prediction is available.,,294.46798761741644,0.3714537942619509,308.8,1,measured_or_original,0
DOPO_EP_0398,DDM-SH-DOPO,,DDM,DOPO-based (Co-curing),2,1,P-N,100.00%,0.00%,COC1=CC(C(P2(C3=C(C4=C(O2)C=CC=C4)C=CC=C3)=O)NC5=CC=C(CC6=CC=C(NC(P7(C8=C(C9=C(O7)C=CC=C9)C=CC=C8)=O)C%10=CC(OC)=C(O)C(OC)=C%10)C=C6)C=C5)=CC(OC)=C1O,,NC1=CC=C(CC2=CC=C(N)C=C2)C=C1,7.5,0.5,0.226,0.0,0.0,0.0,0.452218,0.0,0.0,0.0,1,1,0,0,0,1,0,0,0,0,0,150.0,4.0,26.8,19.8,7.0,3.0,V-0,3,4.0,50.0,1092.73,1561.43,-468.70000000000005,85.92,90.66,-4.739999999999995,,,,,,,,,,,,,73.8,308.8,P_C,https://doi.org/10.1002/app.55978,COc1cc(C(Nc2ccc(Cc3ccc(NC(c4cc(OC)c(O)c(OC)c4)P4(=O)Oc5ccccc5-c5ccccc54)cc3)cc2)P2(=O)Oc3ccccc3-c3ccccc32)cc(OC)c1O,P-C,pc_pn,SoftVote_local,raw,1200.0,294.4679876174165,0.3714537942619525,Main application domain: DOPO P-C/P-N prediction; use as trend-level BDE feature.,Only one suitable model prediction is available.,,294.4679876174165,0.3714537942619525,SoftVote_local,raw,1200.0,294.4679876174165,0.3714537942619525,pc_pn,SoftVote_local,raw,1200.0,Main application domain: DOPO P-C/P-N prediction; use as trend-level BDE feature.,Only one suitable model prediction is available.,,294.4679876174165,0.3714537942619525,308.8,1,measured_or_original,0
