Repository: huangxueling027/DOPO-EP-ML

# Data

This directory contains the frozen machine-readable data release used by the manuscript workflow.

- `DOPO_EP_new.csv`: standardized DOPO-derived flame-retardant/epoxy records.
- `DOPO_EP_new_with_BDE.csv`: the same data release with auxiliary BDE-related fields.
- `external_validation/External_Validation_V4_ready.csv`: independent literature-based external-validation input retained under its historical filename for compatibility with the frozen code.

The main data release contains 599 standardized experimental records. Dataset integrity is checked against the SHA256 values stored in `PROJECT_RULES_LOCK.json`. Original publisher PDFs are not redistributed in this repository.

File: data/DOPO_EP_new_with_BDE.csv (part 11 of 15)
DOPO_EP_0399,DDM-SH-DOPO,,DDM,DOPO-based (Co-curing),2,1,P-N,100.00%,0.00%,COC1=CC(C(P2(C3=C(C4=C(O2)C=CC=C4)C=CC=C3)=O)NC5=CC=C(CC6=CC=C(NC(P7(C8=C(C9=C(O7)C=CC=C9)C=CC=C8)=O)C%10=CC(OC)=C(O)C(OC)=C%10)C=C6)C=C5)=CC(OC)=C1O,,NC1=CC=C(CC2=CC=C(N)C=C2)C=C1,10.0,0.67,0.303,0.0,0.0,0.0,0.452218,0.0,0.0,0.0,1,1,0,0,0,1,0,0,0,0,0,150.0,4.0,27.3,19.8,7.5,3.0,V-0,3,4.0,50.0,,,,,,,,,,,,,,,,,,,73.8,308.8,P_C,https://doi.org/10.1002/app.55978,COc1cc(C(Nc2ccc(Cc3ccc(NC(c4cc(OC)c(O)c(OC)c4)P4(=O)Oc5ccccc5-c5ccccc54)cc3)cc2)P2(=O)Oc3ccccc3-c3ccccc32)cc(OC)c1O,P-C,pc_pn,SoftVote_local,raw,1200.0,294.46798761741644,0.3714537942619509,Main application domain: DOPO P-C/P-N prediction; use as trend-level BDE feature.,Only one suitable model prediction is available.,,294.46798761741644,0.3714537942619509,SoftVote_local,raw,1200.0,294.46798761741644,0.3714537942619509,pc_pn,SoftVote_local,raw,1200.0,Main application domain: DOPO P-C/P-N prediction; use as trend-level BDE feature.,Only one suitable model prediction is available.,,294.46798761741644,0.3714537942619509,308.8,1,measured_or_original,0
DOPO_EP_0400,DOF,,AFD,DOPO-based (Co-curing),2,0,Neat EP,100.00%,0.00%,O=P(C1=C2C=CC=C1)(C(O)C3=CC=CO3)OC4=C2C=CC=C4,,NC(C=C1)=CC=C1SSC2=CC=C(N)C=C2,0.0,0.0,0.0,0.0,0.0,0.0,0.0,0.0,0.0,0.0,1,0,0,0,0,0,0,0,0,0,0,200.0,,25.4,25.4,0.0,,NR,0,,50.0,815.75,815.75,0.0,54.43,54.43,0.0,140.0,140.0,0.0,32.6,32.6,0.0,,,,,,,,,,https://doi.org/10.1016/j.indcrop.2023.116917,,,,,,,,,,,,,,,,,,,,,,,,,,,,,0,missing,1
DOPO_EP_0401,DOF,,AFD,DOPO-based (Co-curing),2,1,P-only,100.00%,0.00%,O=P(C1=C2C=CC=C1)(C(O)C3=CC=CO3)OC4=C2C=CC=C4,,NC(C=C1)=CC=C1SSC2=CC=C(N)C=C2,6.75,0.67,0.0,0.0,0.0,0.0,0.0,0.0,0.0,0.0,1,0,0,0,0,0,0,0,0,0,0,200.0,,28.8,25.4,3.400000000000002,,V-1,2,,50.0,,,,,,,137.0,140.0,-3.0,39.5,32.6,6.899999999999999,,,,,,,61.7,258.2,P_C,https://doi.org/10.1016/j.indcrop.2023.116917,O=P1(C(O)c2ccco2)Oc2ccccc2-c2ccccc21,P-C,pc_pn,SoftVote_local,raw,1200.0,263.7491186470406,0.6786736741808964,Main application domain: DOPO P-C/P-N prediction; use as trend-level BDE feature.,Only one suitable model prediction is available.,,263.7491186470406,0.6786736741808964,SoftVote_local,raw,1200.0,263.7491186470406,0.6786736741808964,pc_pn,SoftVote_local,raw,1200.0,Main application domain: DOPO P-C/P-N prediction; use as trend-level BDE feature.,Only one suitable model prediction is available.,,263.7491186470406,0.6786736741808964,258.2,1,measured_or_original,0
DOPO_EP_0402,DOF,,AFD,DOPO-based (Co-curing),2,1,P-only,100.00%,0.00%,O=P(C1=C2C=CC=C1)(C(O)C3=CC=CO3)OC4=C2C=CC=C4,,NC(C=C1)=CC=C1SSC2=CC=C(N)C=C2,12.7,1.26,0.0,0.0,0.0,0.0,0.0,0.0,0.0,0.0,1,0,0,0,0,0,0,0,0,0,0,200.0,,33.2,25.4,7.800000000000004,,V-0,3,,50.0,303.45,815.75,-512.3,54.08,54.43,-0.3500000000000014,132.0,140.0,-8.0,42.1,32.6,9.5,,,,,,,61.7,258.2,P_C,https://doi.org/10.1016/j.indcrop.2023.116917,O=P1(C(O)c2ccco2)Oc2ccccc2-c2ccccc21,P-C,pc_pn,SoftVote_local,raw,1200.0,263.7491186470406,0.6786736741808964,Main application domain: DOPO P-C/P-N prediction; use as trend-level BDE feature.,Only one suitable model prediction is available.,,263.7491186470406,0.6786736741808964,SoftVote_local,raw,1200.0,263.7491186470406,0.6786736741808964,pc_pn,SoftVote_local,raw,1200.0,Main application domain: DOPO P-C/P-N prediction; use as trend-level BDE feature.,Only one suitable model prediction is available.,,263.7491186470406,0.6786736741808964,258.2,1,measured_or_original,0
DOPO_EP_0403,DOF,,AFD,DOPO-based (Co-curing),2,1,P-only,100.00%,0.00%,O=P(C1=C2C=CC=C1)(C(O)C3=CC=CO3)OC4=C2C=CC=C4,,NC(C=C1)=CC=C1SSC2=CC=C(N)C=C2,17.84,1.77,0.0,0.0,0.0,0.0,0.0,0.0,0.0,0.0,1,0,0,0,0,0,0,0,0,0,0,200.0,,38.1,25.4,12.700000000000003,,V-0,3,,50.0,,,,,,,127.0,140.0,-13.0,43.6,32.6,11.0,,,,,,,61.7,258.2,P_C,https://doi.org/10.1016/j.indcrop.2023.116917,O=P1(C(O)c2ccco2)Oc2ccccc2-c2ccccc21,P-C,pc_pn,SoftVote_local,raw,1200.0,263.7491186470406,0.6786736741808964,Main application domain: DOPO P-C/P-N prediction; use as trend-level BDE feature.,Only one suitable model prediction is available.,,263.7491186470406,0.6786736741808964,SoftVote_local,raw,1200.0,263.7491186470406,0.6786736741808964,pc_pn,SoftVote_local,raw,1200.0,Main application domain: DOPO P-C/P-N prediction; use as trend-level BDE feature.,Only one suitable model prediction is available.,,263.7491186470406,0.6786736741808964,258.2,1,measured_or_original,0
DOPO_EP_0404,PDPO,,DDM,DOPO-based (additive),0,0,Neat EP,100.00%,0.00%,O=P(C1=C2C=CC=C1)(C(NC3=CC=C(CC4=CC=C(NC(P5(C6=C(C7=C(O5)C=CC=C7)C=CC=C6)=O)C8=CC=C(C#N)C=C8)C=C4)C=C3)C9=CC=C(C#N)C=C9)OC%10=C2C=CC=C%10.O=C=O.O=C=O,,NC1=CC=C(CC2=CC=C(N)C=C2)C=C1,0.0,0.0,0.0,0.0,0.0,0.0,0.904436,0.0,0.0,0.0,1,1,0,0,0,1,0,0,0,0,0,140.0,4.0,25.8,25.8,0.0,3.0,NR,0,3.0,35.0,937.7,937.7,0.0,100.8,100.8,0.0,162.0,162.0,0.0,,,,62.6,62.6,0.0,100.4,100.4,0.0,,,,https://doi.org/10.1016/j.porgcoat.2023.107897,,,,,,,,,,,,,,,,,,,,,,,,,,,,,0,missing,1
DOPO_EP_0405,PDPO,,DDM,DOPO-based (additive),0,1,P-N,100.00%,0.00%,O=P(C1=C2C=CC=C1)(C(NC3=CC=C(CC4=CC=C(NC(P5(C6=C(C7=C(O5)C=CC=C7)C=CC=C6)=O)C8=CC=C(C#N)C=C8)C=C4)C=C3)C9=CC=C(C#N)C=C9)OC%10=C2C=CC=C%10.O=C=O.O=C=O,,NC1=CC=C(CC2=CC=C(N)C=C2)C=C1,1.0,0.07,0.063,0.0,0.0,0.0,0.904436,0.0,0.0,0.0,1,1,0,0,0,1,0,0,0,0,0,140.0,4.0,28.6,25.8,2.8000000000000007,3.0,NR,0,3.0,35.0,,,,,,,160.0,162.0,-2.0,,,,72.1,62.6,9.499999999999993,110.8,100.4,10.399999999999991,64.7,270.7,P_C,https://doi.org/10.1016/j.porgcoat.2023.107897,N#Cc1ccc(C(Nc2ccc(Cc3ccc(NC(c4ccc(C#N)cc4)P4(=O)Oc5ccccc5-c5ccccc54)cc3)cc2)P2(=O)Oc3ccccc3-c3ccccc32)cc1.O=C=O.O=C=O,P-C,pc_pn,SoftVote_local,raw,1200.0,266.5076954595616,0.6299799640039727,Main application domain: DOPO P-C/P-N prediction; use as trend-level BDE feature.,Only one suitable model prediction is available.,,266.5076954595616,0.6299799640039727,SoftVote_local,raw,1200.0,266.5076954595616,0.6299799640039727,pc_pn,SoftVote_local,raw,1200.0,Main application domain: DOPO P-C/P-N prediction; use as trend-level BDE feature.,Only one suitable model prediction is available.,,266.5076954595616,0.6299799640039727,270.7,1,measured_or_original,0
DOPO_EP_0406,PDPO,,DDM,DOPO-based (additive),0,1,P-N,100.00%,0.00%,O=P(C1=C2C=CC=C1)(C(NC3=CC=C(CC4=CC=C(NC(P5(C6=C(C7=C(O5)C=CC=C7)C=CC=C6)=O)C8=CC=C(C#N)C=C8)C=C4)C=C3)C9=CC=C(C#N)C=C9)OC%10=C2C=CC=C%10.O=C=O.O=C=O,,NC1=CC=C(CC2=CC=C(N)C=C2)C=C1,3.0,0.21,0.19,0.0,0.0,0.0,0.904436,0.0,0.0,0.0,1,1,0,0,0,1,0,0,0,0,0,140.0,4.0,31.0,25.8,5.199999999999999,3.0,V-1,2,3.0,35.0,,,,,,,159.0,162.0,-3.0,,,,71.2,62.6,8.600000000000001,107.8,100.4,7.3999999999999915,64.7,270.7,P_C,https://doi.org/10.1016/j.porgcoat.2023.107897,N#Cc1ccc(C(Nc2ccc(Cc3ccc(NC(c4ccc(C#N)cc4)P4(=O)Oc5ccccc5-c5ccccc54)cc3)cc2)P2(=O)Oc3ccccc3-c3ccccc32)cc1.O=C=O.O=C=O,P-C,pc_pn,SoftVote_local,raw,1200.0,266.5076954595616,0.6299799640039652,Main application domain: DOPO P-C/P-N prediction; use as trend-level BDE feature.,Only one suitable model prediction is available.,,266.5076954595616,0.6299799640039652,SoftVote_local,raw,1200.0,266.5076954595616,0.6299799640039652,pc_pn,SoftVote_local,raw,1200.0,Main application domain: DOPO P-C/P-N prediction; use as trend-level BDE feature.,Only one suitable model prediction is available.,,266.5076954595616,0.6299799640039652,270.7,1,measured_or_original,0
DOPO_EP_0407,PDPO,,DDM,DOPO-based (additive),0,1,P-N,100.00%,0.00%,O=P(C1=C2C=CC=C1)(C(NC3=CC=C(CC4=CC=C(NC(P5(C6=C(C7=C(O5)C=CC=C7)C=CC=C6)=O)C8=CC=C(C#N)C=C8)C=C4)C=C3)C9=CC=C(C#N)C=C9)OC%10=C2C=CC=C%10.O=C=O.O=C=O,,NC1=CC=C(CC2=CC=C(N)C=C2)C=C1,5.0,0.35,0.317,0.0,0.0,0.0,0.904436,0.0,0.0,0.0,1,1,0,0,0,1,0,0,0,0,0,140.0,4.0,32.2,25.8,6.400000000000002,3.0,V-0,3,3.0,35.0,752.5,937.7,-185.20000000000005,82.6,100.8,-18.200000000000003,146.0,162.0,-16.0,,,,69.7,62.6,7.100000000000001,107.0,100.4,6.599999999999994,64.7,270.7,P_C,https://doi.org/10.1016/j.porgcoat.2023.107897,N#Cc1ccc(C(Nc2ccc(Cc3ccc(NC(c4ccc(C#N)cc4)P4(=O)Oc5ccccc5-c5ccccc54)cc3)cc2)P2(=O)Oc3ccccc3-c3ccccc32)cc1.O=C=O.O=C=O,P-C,pc_pn,SoftVote_local,raw,1200.0,266.50769545956155,0.6299799640039699,Main application domain: DOPO P-C/P-N prediction; use as trend-level BDE feature.,Only one suitable model prediction is available.,,266.50769545956155,0.6299799640039699,SoftVote_local,raw,1200.0,266.50769545956155,0.6299799640039699,pc_pn,SoftVote_local,raw,1200.0,Main application domain: DOPO P-C/P-N prediction; use as trend-level BDE feature.,Only one suitable model prediction is available.,,266.50769545956155,0.6299799640039699,270.7,1,measured_or_original,0
DOPO_EP_0408,PABO,,DDM,DOPO-based (reactive),1,0,Neat EP,1,0.00%,O=P(C1=C2C=CC=C1)(C(C3=CC=C(O)C=C3)NC4=CC=C(C#N)C=C4)OC5=C2C=CC=C5,,NC1=CC=C(CC2=CC=C(N)C=C2)C=C1,0.0,0.0,0.0,0.0,0.0,0.0,0.904436,0.0,0.0,0.0,1,1,0,0,0,1,0,0,0,0,0,120.0,4.0,25.6,25.6,0.0,3.0,NR,0,3.0,35.0,938.7,938.7,0.0,106.8,106.8,0.0,154.9,154.9,0.0,,,,54.9,54.9,0.0,106.8,106.8,0.0,,,,https://doi.org/10.1016/j.polymdegradstab.2022.110142,,,,,,,,,,,,,,,,,,,,,,,,,,,,,0,missing,1
DOPO_EP_0409,PABO,,DDM,DOPO-based (reactive),1,1,P-N,100.00%,0.00%,O=P(C1=C2C=CC=C1)(C(C3=CC=C(O)C=C3)NC4=CC=C(C#N)C=C4)OC5=C2C=CC=C5,,NC1=CC=C(CC2=CC=C(N)C=C2)C=C1,1.0,0.07,0.063,0.0,0.0,0.0,0.904436,0.0,0.0,0.0,1,1,0,0,0,1,0,0,0,0,0,120.0,4.0,28.5,25.6,2.8999999999999986,3.0,NR,0,3.0,35.0,,,,,,,150.0,154.9,-4.900000000000006,,,,52.5,54.9,-2.3999999999999986,101.0,106.8,-5.799999999999997,68.2,285.3,P_C,https://doi.org/10.1016/j.polymdegradstab.2022.110142,N#Cc1ccc(NC(c2ccc(O)cc2)P2(=O)Oc3ccccc3-c3ccccc32)cc1,P-C,pc_pn,SoftVote_local,raw,1200.0,280.5134429535537,0.4890128186100959,Main application domain: DOPO P-C/P-N prediction; use as trend-level BDE feature.,Only one suitable model prediction is available.,,280.5134429535537,0.4890128186100959,SoftVote_local,raw,1200.0,280.5134429535537,0.4890128186100959,pc_pn,SoftVote_local,raw,1200.0,Main application domain: DOPO P-C/P-N prediction; use as trend-level BDE feature.,Only one suitable model prediction is available.,,280.5134429535537,0.4890128186100959,285.3,1,measured_or_original,0
DOPO_EP_0410,PABO,,DDM,DOPO-based (reactive),1,1,P-N,100.00%,0.00%,O=P(C1=C2C=CC=C1)(C(C3=CC=C(O)C=C3)NC4=CC=C(C#N)C=C4)OC5=C2C=CC=C5,,NC1=CC=C(CC2=CC=C(N)C=C2)C=C1,3.0,0.21,0.19,0.0,0.0,0.0,0.904436,0.0,0.0,0.0,1,1,0,0,0,1,0,0,0,0,0,120.0,4.0,30.4,25.6,4.799999999999997,3.0,V-1,2,3.0,35.0,,,,,,,148.4,154.9,-6.5,,,,48.6,54.9,-6.299999999999997,88.9,106.8,-17.89999999999999,68.2,285.3,P_C,https://doi.org/10.1016/j.polymdegradstab.2022.110142,N#Cc1ccc(NC(c2ccc(O)cc2)P2(=O)Oc3ccccc3-c3ccccc32)cc1,P-C,pc_pn,SoftVote_local,raw,1200.0,280.5134429535537,0.4890128186100815,Main application domain: DOPO P-C/P-N prediction; use as trend-level BDE feature.,Only one suitable model prediction is available.,,280.5134429535537,0.4890128186100815,SoftVote_local,raw,1200.0,280.5134429535537,0.4890128186100815,pc_pn,SoftVote_local,raw,1200.0,Main application domain: DOPO P-C/P-N prediction; use as trend-level BDE feature.,Only one suitable model prediction is available.,,280.5134429535537,0.4890128186100815,285.3,1,measured_or_original,0
DOPO_EP_0411,PABO,,DDM,DOPO-based (reactive),1,1,P-N,100.00%,0.00%,O=P(C1=C2C=CC=C1)(C(C3=CC=C(O)C=C3)NC4=CC=C(C#N)C=C4)OC5=C2C=CC=C5,,NC1=CC=C(CC2=CC=C(N)C=C2)C=C1,5.0,0.35,0.317,0.0,0.0,0.0,0.904436,0.0,0.0,0.0,1,1,0,0,0,1,0,0,0,0,0,120.0,4.0,32.7,25.6,7.100000000000001,3.0,V-0,3,3.0,35.0,754.1,938.7,-184.60000000000002,86.5,106.8,-20.299999999999997,145.9,154.9,-9.0,,,,47.2,54.9,-7.699999999999996,72.8,106.8,-34.0,68.2,285.3,P_C,https://doi.org/10.1016/j.polymdegradstab.2022.110142,N#Cc1ccc(NC(c2ccc(O)cc2)P2(=O)Oc3ccccc3-c3ccccc32)cc1,P-C,pc_pn,SoftVote_local,raw,1200.0,280.5134429535537,0.4890128186100815,Main application domain: DOPO P-C/P-N prediction; use as trend-level BDE feature.,Only one suitable model prediction is available.,,280.5134429535537,0.4890128186100815,SoftVote_local,raw,1200.0,280.5134429535537,0.4890128186100815,pc_pn,SoftVote_local,raw,1200.0,Main application domain: DOPO P-C/P-N prediction; use as trend-level BDE feature.,Only one suitable model prediction is available.,,280.5134429535537,0.4890128186100815,285.3,1,measured_or_original,0
DOPO_EP_0412,DOPO-PHBA,,DDS,DOPO-based (additive),0,0,Neat EP,100.00%,0.00%,O=P(C(O)C1=CC=C(O)C=C1)(OC2=CC=CC=C32)C4=C3C=CC=C4,,NC1=CC=C(C=C1)S(=O)(=O)C1=CC=C(N)C=C1,0.0,0.0,0.0,0.0,0.0,0.0,0.0,0.0,0.0,0.0,1,0,0,0,0,1,1,0,0,0,0,180.0,3.0,22.2,22.2,0.0,3.0,NR,0,3.0,35.0,1235.1,1235.1,0.0,116.49,116.49,0.0,,,,13.2,13.2,0.0,,,,,,,,,,https://doi.org/10.1002/app.55169,,,,,,,,,,,,,,,,,,,,,,,,,,,,,0,missing,1
DOPO_EP_0413,DOPO-PHBA,,DDS,DOPO-based (additive),0,0,P-only,100.00%,0.00%,O=P(C(O)C1=CC=C(O)C=C1)(OC2=CC=CC=C32)C4=C3C=CC=C4,,NC1=CC=C(C=C1)S(=O)(=O)C1=CC=C(N)C=C1,5.0,0.46,0.0,0.0,0.0,0.0,0.0,0.0,0.0,0.0,1,0,0,0,0,1,1,0,0,0,0,180.0,3.0,30.4,22.2,8.2,3.0,V-1,2,3.0,35.0,,,,,,,,,,,,,,,,,,,64.7,270.7,P_C,https://doi.org/10.1002/app.55169,O=P1(C(O)c2ccc(O)cc2)Oc2ccccc2-c2ccccc21,P-C,pc_pn,SoftVote_local,raw,1200.0,271.12733640915064,0.7623616141772019,Main application domain: DOPO P-C/P-N prediction; use as trend-level BDE feature.,Only one suitable model prediction is available.,,271.12733640915064,0.7623616141772019,SoftVote_local,raw,1200.0,271.12733640915064,0.7623616141772019,pc_pn,SoftVote_local,raw,1200.0,Main application domain: DOPO P-C/P-N prediction; use as trend-level BDE feature.,Only one suitable model prediction is available.,,271.12733640915064,0.7623616141772019,270.7,1,measured_or_original,0
DOPO_EP_0414,DOPO-PHBA,,DDS,DOPO-based (additive),0,0,P-only,100.00%,0.00%,O=P(C(O)C1=CC=C(O)C=C1)(OC2=CC=CC=C32)C4=C3C=CC=C4,,NC1=CC=C(C=C1)S(=O)(=O)C1=CC=C(N)C=C1,7.5,0.69,0.0,0.0,0.0,0.0,0.0,0.0,0.0,0.0,1,0,0,0,0,1,1,0,0,0,0,180.0,3.0,31.8,22.2,9.600000000000001,3.0,V-1,2,3.0,35.0,430.36,1235.1,-804.7399999999999,83.88,116.49,-32.61,,,,,,,,,,,,,64.7,270.7,P_C,https://doi.org/10.1002/app.55169,O=P1(C(O)c2ccc(O)cc2)Oc2ccccc2-c2ccccc21,P-C,pc_pn,SoftVote_local,raw,1200.0,271.12733640915064,0.7623616141772019,Main application domain: DOPO P-C/P-N prediction; use as trend-level BDE feature.,Only one suitable model prediction is available.,,271.12733640915064,0.7623616141772019,SoftVote_local,raw,1200.0,271.12733640915064,0.7623616141772019,pc_pn,SoftVote_local,raw,1200.0,Main application domain: DOPO P-C/P-N prediction; use as trend-level BDE feature.,Only one suitable model prediction is available.,,271.12733640915064,0.7623616141772019,270.7,1,measured_or_original,0
DOPO_EP_0415,DOPO-PHBA,,DDS,DOPO-based (additive),0,0,P-only,100.00%,0.00%,O=P(C(O)C1=CC=C(O)C=C1)(OC2=CC=CC=C32)C4=C3C=CC=C4,,NC1=CC=C(C=C1)S(=O)(=O)C1=CC=C(N)C=C1,10.0,0.92,0.0,0.0,0.0,0.0,0.0,0.0,0.0,0.0,1,0,0,0,0,1,1,0,0,0,0,180.0,3.0,35.2,22.2,13.000000000000004,3.0,V-0,3,3.0,35.0,,,,,,,,,,20.64,13.2,7.440000000000001,,,,,,,64.7,270.7,P_C,https://doi.org/10.1002/app.55169,O=P1(C(O)c2ccc(O)cc2)Oc2ccccc2-c2ccccc21,P-C,pc_pn,SoftVote_local,raw,1200.0,271.12733640915064,0.7623616141772019,Main application domain: DOPO P-C/P-N prediction; use as trend-level BDE feature.,Only one suitable model prediction is available.,,271.12733640915064,0.7623616141772019,SoftVote_local,raw,1200.0,271.12733640915064,0.7623616141772019,pc_pn,SoftVote_local,raw,1200.0,Main application domain: DOPO P-C/P-N prediction; use as trend-level BDE feature.,Only one suitable model prediction is available.,,271.12733640915064,0.7623616141772019,270.7,1,measured_or_original,0
DOPO_EP_0416,DVSiBD,,DDM,DOPO-based (Co-curing),2,0,Neat EP,100.00%,0.00%,COC1=CC(C(P2(C3=C(C=CC=C3)C4=C(C=CC=C4)O2)=O)NCCOB(OCCNC(C5=CC=C(C(OC)=C5)O[Si](OC6=C(C=C(C=C6)C(P7(C8=C(C=CC=C8)C9=C(C=CC=C9)O7)=O)NCCOB(OCCN)OCCNC(P%10(C%11=C(C=CC=C%11)C%12=C(C=CC=C%12)O%10)=O)C%13=CC(OC)=C(C=C%13)O[SiH](C)C)OC)(C)C)P%14(C%15=C(C=CC=C%15)C%16=C(C=CC=C%16)O%14)=O)OCCNC(C%17=CC=C(C(OC)=C%17)O[Si](OC%18=C(C=C(C=C%18)C(P%19(C%20=C(C=CC=C%20)C%21=C(C=CC=C%21)O%19)=O)NCCOB(OCCN)OCCNC(P%22(C%23=C(C=CC=C%23)C%24=C(C=CC=C%24)O%22)=O)C%25=CC(OC)=C(C=C%25)O[SiH](C)C)OC)(C)C)P%26(C%27=C(C=CC=C%27)C%28=C(C=CC=C%28)O%26)=O)=CC=C1O[Si](OC%29=C(C=C(C=C%29)C(P%30(C%31=C(C=CC=C%31)C%32=C(C=CC=C%32)O%30)=O)NCCOB(OCCN)OCCNC(P%33(C%34=C(C=CC=C%34)C%35=C(C=CC=C%35)O%33)=O)C%36=CC(OC)=C(C=C%36)O[SiH](C)C)OC)(C)C,,NC1=CC=C(CC2=CC=C(N)C=C2)C=C1,0.0,0.0,0.0,0.0,0.0,0.0,0.602957,0.0,0.155141,0.604507,1,1,0,1,1,1,0,0,0,0,0,180.0,3.0,21.5,21.5,0.0,3.0,NR,0,3.0,35.0,1047.0,1047.0,0.0,121.0,121.0,0.0,158.5,158.5,0.0,,,,,,,94.2,94.2,0.0,,,,https://doi.org/10.1016/j.polymdegradstab.2025.111701,,,,,,,,,,,,,,,,,,,,,,,,,,,,,0,missing,1
DOPO_EP_0417,DVSiBD,,DDM,DOPO-based (Co-curing),2,1,P-N-Si-B,100.00%,0.00%,COC1=CC(C(P2(C3=C(C=CC=C3)C4=C(C=CC=C4)O2)=O)NCCOB(OCCNC(C5=CC=C(C(OC)=C5)O[Si](OC6=C(C=C(C=C6)C(P7(C8=C(C=CC=C8)C9=C(C=CC=C9)O7)=O)NCCOB(OCCN)OCCNC(P%10(C%11=C(C=CC=C%11)C%12=C(C=CC=C%12)O%10)=O)C%13=CC(OC)=C(C=C%13)O[SiH](C)C)OC)(C)C)P%14(C%15=C(C=CC=C%15)C%16=C(C=CC=C%16)O%14)=O)OCCNC(C%17=CC=C(C(OC)=C%17)O[Si](OC%18=C(C=C(C=C%18)C(P%19(C%20=C(C=CC=C%20)C%21=C(C=CC=C%21)O%19)=O)NCCOB(OCCN)OCCNC(P%22(C%23=C(C=CC=C%23)C%24=C(C=CC=C%24)O%22)=O)C%25=CC(OC)=C(C=C%25)O[SiH](C)C)OC)(C)C)P%26(C%27=C(C=CC=C%27)C%28=C(C=CC=C%28)O%26)=O)=CC=C1O[Si](OC%29=C(C=C(C=C%29)C(P%30(C%31=C(C=CC=C%31)C%32=C(C=CC=C%32)O%30)=O)NCCOB(OCCN)OCCNC(P%33(C%34=C(C=CC=C%34)C%35=C(C=CC=C%35)O%33)=O)C%36=CC(OC)=C(C=C%36)O[SiH](C)C)OC)(C)C,,NC1=CC=C(CC2=CC=C(N)C=C2)C=C1,2.0,0.13,0.078,0.0,0.02,0.079,0.602957,0.0,0.155141,0.604507,1,1,0,1,1,1,0,0,0,0,0,180.0,3.0,24.2,21.5,2.6999999999999993,3.0,V-1,2,3.0,35.0,632.0,1047.0,-415.0,101.0,121.0,-20.0,157.4,158.5,-1.0999999999999943,,,,,,,98.7,94.2,4.5,,,P_C,https://doi.org/10.1016/j.polymdegradstab.2025.111701,COc1cc(C(NCCOB(OCCN)OCCNC(c2ccc(O[Si](C)(C)Oc3ccc(C(NCCOB(OCCNC(c4ccc(O[Si](C)(C)Oc5ccc(C(NCCOB(OCCN)OCCNC(c6ccc(O[SiH](C)C)c(OC)c6)P6(=O)Oc7ccccc7-c7ccccc76)P6(=O)Oc7ccccc7-c7ccccc76)cc5OC)c(OC)c4)P4(=O)Oc5ccccc5-c5ccccc54)OCCNC(c4ccc(O[Si](C)(C)Oc5ccc(C(NCCOB(OCCN)OCCNC(c6ccc(O[SiH](C)C)c(OC)c6)P6(=O)Oc7ccccc7-c7ccccc76)P6(=O)Oc7ccccc7-c7ccccc76)cc5OC)c(OC)c4)P4(=O)Oc5ccccc5-c5ccccc54)P4(=O)Oc5ccccc5-c5ccccc54)cc3OC)c(OC)c2)P2(=O)Oc3ccccc3-c3ccccc32)P2(=O)Oc3ccccc3-c3ccccc32)ccc1O[SiH](C)C,P-C,pc_pn,SoftVote_local,raw,1200.0,287.1169914734397,0.9011716278382867,Main application domain: DOPO P-C/P-N prediction; use as trend-level BDE feature.,Only one suitable model prediction is available.,,287.1169914734397,0.9011716278382867,SoftVote_local,raw,1200.0,287.1169914734397,0.9011716278382867,pc_pn,SoftVote_local,raw,1200.0,Main application domain: DOPO P-C/P-N prediction; use as trend-level BDE feature.,Only one suitable model prediction is available.,,287.1169914734397,0.9011716278382867,287.1169914734397,1,predicted_by_BDE.py,0
DOPO_EP_0418,DVSiBD,,DDM,DOPO-based (Co-curing),2,1,P-N-Si-B,100.00%,0.00%,COC1=CC(C(P2(C3=C(C=CC=C3)C4=C(C=CC=C4)O2)=O)NCCOB(OCCNC(C5=CC=C(C(OC)=C5)O[Si](OC6=C(C=C(C=C6)C(P7(C8=C(C=CC=C8)C9=C(C=CC=C9)O7)=O)NCCOB(OCCN)OCCNC(P%10(C%11=C(C=CC=C%11)C%12=C(C=CC=C%12)O%10)=O)C%13=CC(OC)=C(C=C%13)O[SiH](C)C)OC)(C)C)P%14(C%15=C(C=CC=C%15)C%16=C(C=CC=C%16)O%14)=O)OCCNC(C%17=CC=C(C(OC)=C%17)O[Si](OC%18=C(C=C(C=C%18)C(P%19(C%20=C(C=CC=C%20)C%21=C(C=CC=C%21)O%19)=O)NCCOB(OCCN)OCCNC(P%22(C%23=C(C=CC=C%23)C%24=C(C=CC=C%24)O%22)=O)C%25=CC(OC)=C(C=C%25)O[SiH](C)C)OC)(C)C)P%26(C%27=C(C=CC=C%27)C%28=C(C=CC=C%28)O%26)=O)=CC=C1O[Si](OC%29=C(C=C(C=C%29)C(P%30(C%31=C(C=CC=C%31)C%32=C(C=CC=C%32)O%30)=O)NCCOB(OCCN)OCCNC(P%33(C%34=C(C=CC=C%34)C%35=C(C=CC=C%35)O%33)=O)C%36=CC(OC)=C(C=C%36)O[SiH](C)C)OC)(C)C,,NC1=CC=C(CC2=CC=C(N)C=C2)C=C1,4.0,0.26,0.157,0.0,0.04,0.157,0.602957,0.0,0.155141,0.604507,1,1,0,1,1,1,0,0,0,0,0,180.0,3.0,28.3,21.5,6.800000000000001,3.0,V-0,3,3.0,35.0,525.0,1047.0,-522.0,100.0,121.0,-21.0,151.1,158.5,-7.400000000000006,,,,,,,110.7,94.2,16.5,,,P_C,https://doi.org/10.1016/j.polymdegradstab.2025.111701,COc1cc(C(NCCOB(OCCN)OCCNC(c2ccc(O[Si](C)(C)Oc3ccc(C(NCCOB(OCCNC(c4ccc(O[Si](C)(C)Oc5ccc(C(NCCOB(OCCN)OCCNC(c6ccc(O[SiH](C)C)c(OC)c6)P6(=O)Oc7ccccc7-c7ccccc76)P6(=O)Oc7ccccc7-c7ccccc76)cc5OC)c(OC)c4)P4(=O)Oc5ccccc5-c5ccccc54)OCCNC(c4ccc(O[Si](C)(C)Oc5ccc(C(NCCOB(OCCN)OCCNC(c6ccc(O[SiH](C)C)c(OC)c6)P6(=O)Oc7ccccc7-c7ccccc76)P6(=O)Oc7ccccc7-c7ccccc76)cc5OC)c(OC)c4)P4(=O)Oc5ccccc5-c5ccccc54)P4(=O)Oc5ccccc5-c5ccccc54)cc3OC)c(OC)c2)P2(=O)Oc3ccccc3-c3ccccc32)P2(=O)Oc3ccccc3-c3ccccc32)ccc1O[SiH](C)C,P-C,pc_pn,SoftVote_local,raw,1200.0,287.1169914734397,0.9011716278382867,Main application domain: DOPO P-C/P-N prediction; use as trend-level BDE feature.,Only one suitable model prediction is available.,,287.1169914734397,0.9011716278382867,SoftVote_local,raw,1200.0,287.1169914734397,0.9011716278382867,pc_pn,SoftVote_local,raw,1200.0,Main application domain: DOPO P-C/P-N prediction; use as trend-level BDE feature.,Only one suitable model prediction is available.,,287.1169914734397,0.9011716278382867,287.1169914734397,1,predicted_by_BDE.py,0
DOPO_EP_0419,DVSiBD,,DDM,DOPO-based (Co-curing),2,1,P-N-Si-B,100.00%,0.00%,COC1=CC(C(P2(C3=C(C=CC=C3)C4=C(C=CC=C4)O2)=O)NCCOB(OCCNC(C5=CC=C(C(OC)=C5)O[Si](OC6=C(C=C(C=C6)C(P7(C8=C(C=CC=C8)C9=C(C=CC=C9)O7)=O)NCCOB(OCCN)OCCNC(P%10(C%11=C(C=CC=C%11)C%12=C(C=CC=C%12)O%10)=O)C%13=CC(OC)=C(C=C%13)O[SiH](C)C)OC)(C)C)P%14(C%15=C(C=CC=C%15)C%16=C(C=CC=C%16)O%14)=O)OCCNC(C%17=CC=C(C(OC)=C%17)O[Si](OC%18=C(C=C(C=C%18)C(P%19(C%20=C(C=CC=C%20)C%21=C(C=CC=C%21)O%19)=O)NCCOB(OCCN)OCCNC(P%22(C%23=C(C=CC=C%23)C%24=C(C=CC=C%24)O%22)=O)C%25=CC(OC)=C(C=C%25)O[SiH](C)C)OC)(C)C)P%26(C%27=C(C=CC=C%27)C%28=C(C=CC=C%28)O%26)=O)=CC=C1O[Si](OC%29=C(C=C(C=C%29)C(P%30(C%31=C(C=CC=C%31)C%32=C(C=CC=C%32)O%30)=O)NCCOB(OCCN)OCCNC(P%33(C%34=C(C=CC=C%34)C%35=C(C=CC=C%35)O%33)=O)C%36=CC(OC)=C(C=C%36)O[SiH](C)C)OC)(C)C,,NC1=CC=C(CC2=CC=C(N)C=C2)C=C1,6.0,0.4,0.241,0.0,0.062,0.242,0.602957,0.0,0.155141,0.604507,1,1,0,1,1,1,0,0,0,0,0,180.0,3.0,29.4,21.5,7.899999999999999,3.0,V-0,3,3.0,35.0,400.0,1047.0,-647.0,88.0,121.0,-33.0,147.3,158.5,-11.199999999999989,,,,,,,102.3,94.2,8.099999999999994,,,P_C,https://doi.org/10.1016/j.polymdegradstab.2025.111701,COc1cc(C(NCCOB(OCCN)OCCNC(c2ccc(O[Si](C)(C)Oc3ccc(C(NCCOB(OCCNC(c4ccc(O[Si](C)(C)Oc5ccc(C(NCCOB(OCCN)OCCNC(c6ccc(O[SiH](C)C)c(OC)c6)P6(=O)Oc7ccccc7-c7ccccc76)P6(=O)Oc7ccccc7-c7ccccc76)cc5OC)c(OC)c4)P4(=O)Oc5ccccc5-c5ccccc54)OCCNC(c4ccc(O[Si](C)(C)Oc5ccc(C(NCCOB(OCCN)OCCNC(c6ccc(O[SiH](C)C)c(OC)c6)P6(=O)Oc7ccccc7-c7ccccc76)P6(=O)Oc7ccccc7-c7ccccc76)cc5OC)c(OC)c4)P4(=O)Oc5ccccc5-c5ccccc54)P4(=O)Oc5ccccc5-c5ccccc54)cc3OC)c(OC)c2)P2(=O)Oc3ccccc3-c3ccccc32)P2(=O)Oc3ccccc3-c3ccccc32)ccc1O[SiH](C)C,P-C,pc_pn,SoftVote_local,raw,1200.0,287.1169914734397,0.9011716278382876,Main application domain: DOPO P-C/P-N prediction; use as trend-level BDE feature.,Only one suitable model prediction is available.,,287.1169914734397,0.9011716278382876,SoftVote_local,raw,1200.0,287.1169914734397,0.9011716278382876,pc_pn,SoftVote_local,raw,1200.0,Main application domain: DOPO P-C/P-N prediction; use as trend-level BDE feature.,Only one suitable model prediction is available.,,287.1169914734397,0.9011716278382876,287.1169914734397,1,predicted_by_BDE.py,0
DOPO_EP_0420,PCANT,,DDM,DOPO-based (reactive),1,0,Neat EP,100.00%,0.00%,O=P1(C2=C(C3=C(O1)C=CC=C3)C=CC=C2)C(NC4=CC=C([N+]([O-])=O)C=C4)/C=C/C5=CC=CC=C5,,NC1=CC=C(CC2=CC=C(N)C=C2)C=C1,0.0,0.0,0.0,0.0,0.0,0.0,0.904436,0.0,0.0,0.0,1,1,0,0,0,1,0,0,0,0,0,140.0,4.0,24.9,24.9,0.0,3.0,NR,0,5.0,35.0,1040.6,1040.6,0.0,82.7,82.7,0.0,138.2,138.2,0.0,,,,59.1,59.1,0.0,105.3,105.3,0.0,,,,https://doi.org/10.1016/j.colsurfa.2023.132815,,,,,,,,,,,,,,,,,,,,,,,,,,,,,0,missing,1
DOPO_EP_0421,PCANT,,DDM,DOPO-based (reactive),1,1,P-N,100.00%,0.00%,O=P1(C2=C(C3=C(O1)C=CC=C3)C=CC=C2)C(NC4=CC=C([N+]([O-])=O)C=C4)/C=C/C5=CC=CC=C5,,NC1=CC=C(CC2=CC=C(N)C=C2)C=C1,1.0,0.07,0.063,0.0,0.0,0.0,0.904436,0.0,0.0,0.0,1,1,0,0,0,1,0,0,0,0,0,140.0,4.0,27.1,24.9,2.200000000000003,3.0,NR,0,5.0,35.0,,,,,,,,,,,,,,,,,,,67.0,280.3,P_C,https://doi.org/10.1016/j.colsurfa.2023.132815,O=[N+]([O-])c1ccc(NC(/C=C/c2ccccc2)P2(=O)Oc3ccccc3-c3ccccc32)cc1,P-C,pc_pn,SoftVote_local,raw,1200.0,273.9436126311447,0.6101771269077103,Main application domain: DOPO P-C/P-N prediction; use as trend-level BDE feature.,Only one suitable model prediction is available.,,273.9436126311447,0.6101771269077103,SoftVote_local,raw,1200.0,273.9436126311447,0.6101771269077103,pc_pn,SoftVote_local,raw,1200.0,Main application domain: DOPO P-C/P-N prediction; use as trend-level BDE feature.,Only one suitable model prediction is available.,,273.9436126311447,0.6101771269077103,280.3,1,measured_or_original,0
DOPO_EP_0422,PCANT,,DDM,DOPO-based (reactive),1,1,P-N,100.00%,0.00%,O=P1(C2=C(C3=C(O1)C=CC=C3)C=CC=C2)C(NC4=CC=C([N+]([O-])=O)C=C4)/C=C/C5=CC=CC=C5,,NC1=CC=C(CC2=CC=C(N)C=C2)C=C1,3.0,0.2,0.181,0.0,0.0,0.0,0.904436,0.0,0.0,0.0,1,1,0,0,0,1,0,0,0,0,0,140.0,4.0,28.6,24.9,3.700000000000003,3.0,V-1,2,5.0,35.0,,,,,,,,,,,,,,,,,,,67.0,280.3,P_C,https://doi.org/10.1016/j.colsurfa.2023.132815,O=[N+]([O-])c1ccc(NC(/C=C/c2ccccc2)P2(=O)Oc3ccccc3-c3ccccc32)cc1,P-C,pc_pn,SoftVote_local,raw,1200.0,273.9436126311447,0.6101771269077092,Main application domain: DOPO P-C/P-N prediction; use as trend-level BDE feature.,Only one suitable model prediction is available.,,273.9436126311447,0.6101771269077092,SoftVote_local,raw,1200.0,273.9436126311447,0.6101771269077092,pc_pn,SoftVote_local,raw,1200.0,Main application domain: DOPO P-C/P-N prediction; use as trend-level BDE feature.,Only one suitable model prediction is available.,,273.9436126311447,0.6101771269077092,280.3,1,measured_or_original,0
DOPO_EP_0423,PCANT,,DDM,DOPO-based (reactive),1,1,P-N,100.00%,0.00%,O=P1(C2=C(C3=C(O1)C=CC=C3)C=CC=C2)C(NC4=CC=C([N+]([O-])=O)C=C4)/C=C/C5=CC=CC=C5,,NC1=CC=C(CC2=CC=C(N)C=C2)C=C1,5.0,0.33,0.298,0.0,0.0,0.0,0.904436,0.0,0.0,0.0,1,1,0,0,0,1,0,0,0,0,0,140.0,4.0,30.5,24.9,5.600000000000001,3.0,V-1,2,5.0,35.0,976.3,1040.6,-64.29999999999995,68.8,82.7,-13.900000000000006,141.6,138.2,3.4000000000000057,,,,65.8,59.1,6.699999999999996,118.5,105.3,13.200000000000003,67.0,280.3,P_C,https://doi.org/10.1016/j.colsurfa.2023.132815,O=[N+]([O-])c1ccc(NC(/C=C/c2ccccc2)P2(=O)Oc3ccccc3-c3ccccc32)cc1,P-C,pc_pn,SoftVote_local,raw,1200.0,273.9436126311447,0.6101771269077103,Main application domain: DOPO P-C/P-N prediction; use as trend-level BDE feature.,Only one suitable model prediction is available.,,273.9436126311447,0.6101771269077103,SoftVote_local,raw,1200.0,273.9436126311447,0.6101771269077103,pc_pn,SoftVote_local,raw,1200.0,Main application domain: DOPO P-C/P-N prediction; use as trend-level BDE feature.,Only one suitable model prediction is available.,,273.9436126311447,0.6101771269077103,280.3,1,measured_or_original,0
DOPO_EP_0424,PCANT,,DDM,DOPO-based (reactive),1,1,P-N,100.00%,0.00%,O=P1(C2=C(C3=C(O1)C=CC=C3)C=CC=C2)C(NC4=CC=C([N+]([O-])=O)C=C4)/C=C/C5=CC=CC=C5,,NC1=CC=C(CC2=CC=C(N)C=C2)C=C1,10.0,0.66,0.597,0.0,0.0,0.0,0.904436,0.0,0.0,0.0,1,1,0,0,0,1,0,0,0,0,0,140.0,4.0,31.4,24.9,6.5,3.0,V-0,3,5.0,35.0,,,,,,,,,,,,,,,,,,,67.0,280.3,P_C,https://doi.org/10.1016/j.colsurfa.2023.132815,O=[N+]([O-])c1ccc(NC(/C=C/c2ccccc2)P2(=O)Oc3ccccc3-c3ccccc32)cc1,P-C,pc_pn,SoftVote_local,raw,1200.0,273.9436126311447,0.6101771269076908,Main application domain: DOPO P-C/P-N prediction; use as trend-level BDE feature.,Only one suitable model prediction is available.,,273.9436126311447,0.6101771269076908,SoftVote_local,raw,1200.0,273.9436126311447,0.6101771269076908,pc_pn,SoftVote_local,raw,1200.0,Main application domain: DOPO P-C/P-N prediction; use as trend-level BDE feature.,Only one suitable model prediction is available.,,273.9436126311447,0.6101771269076908,280.3,1,measured_or_original,0
DOPO_EP_0425,PPCANT,,DDM,DOPO-based (reactive),1,1,P-N,100.00%,0.00%,O=P1(C2=C(C3=C(O1)C=CC=C3)C=CC=C2)C(NC4=CC=C([N+]([O-])=O)C=C4)CC(P5(C6=C(C7=C(O5)C=CC=C7)C=CC=C6)=O)C8=CC=CC=C8,,NC1=CC=C(CC2=CC=C(N)C=C2)C=C1,1.0,0.09,0.041,0.0,0.0,0.0,0.452218,0.0,0.0,0.0,1,1,0,0,0,1,0,0,0,0,0,140.0,4.0,27.8,24.9,2.900000000000002,3.0,NR,0,5.0,35.0,,,,,,,143.4,138.2,5.200000000000017,,,,70.1,59.1,10.999999999999993,114.5,105.3,9.200000000000003,71.6,299.6,P_C,https://doi.org/10.1016/j.colsurfa.2023.132815,O=[N+]([O-])c1ccc(NC(CC(c2ccccc2)P2(=O)Oc3ccccc3-c3ccccc32)P2(=O)Oc3ccccc3-c3ccccc32)cc1,P-C,pc_pn,SoftVote_local,raw,1200.0,294.0316699286768,0.3495640854941294,Main application domain: DOPO P-C/P-N prediction; use as trend-level BDE feature.,Only one suitable model prediction is available.,,294.0316699286768,0.3495640854941294,SoftVote_local,raw,1200.0,294.0316699286768,0.3495640854941294,pc_pn,SoftVote_local,raw,1200.0,Main application domain: DOPO P-C/P-N prediction; use as trend-level BDE feature.,Only one suitable model prediction is available.,,294.0316699286768,0.3495640854941294,299.6,1,measured_or_original,0
DOPO_EP_0426,PPCANT,,DDM,DOPO-based (reactive),1,1,P-N,100.00%,0.00%,O=P1(C2=C(C3=C(O1)C=CC=C3)C=CC=C2)C(NC4=CC=C([N+]([O-])=O)C=C4)CC(P5(C6=C(C7=C(O5)C=CC=C7)C=CC=C6)=O)C8=CC=CC=C8,,NC1=CC=C(CC2=CC=C(N)C=C2)C=C1,3.0,0.27,0.122,0.0,0.0,0.0,0.452218,0.0,0.0,0.0,1,1,0,0,0,1,0,0,0,0,0,140.0,4.0,30.1,24.9,5.200000000000003,3.0,V-1,2,5.0,35.0,701.4,1040.6,-339.19999999999993,60.4,82.7,-22.300000000000004,138.7,138.2,0.5,,,,76.3,59.1,17.199999999999996,116.7,105.3,11.400000000000006,71.6,299.6,P_C,https://doi.org/10.1016/j.colsurfa.2023.132815,O=[N+]([O-])c1ccc(NC(CC(c2ccccc2)P2(=O)Oc3ccccc3-c3ccccc32)P2(=O)Oc3ccccc3-c3ccccc32)cc1,P-C,pc_pn,SoftVote_local,raw,1200.0,294.0316699286768,0.3495640854941294,Main application domain: DOPO P-C/P-N prediction; use as trend-level BDE feature.,Only one suitable model prediction is available.,,294.0316699286768,0.3495640854941294,SoftVote_local,raw,1200.0,294.0316699286768,0.3495640854941294,pc_pn,SoftVote_local,raw,1200.0,Main application domain: DOPO P-C/P-N prediction; use as trend-level BDE feature.,Only one suitable model prediction is available.,,294.0316699286768,0.3495640854941294,299.6,1,measured_or_original,0
DOPO_EP_0427,PPCANT,,DDM,DOPO-based (reactive),1,1,P-N,100.00%,0.00%,O=P1(C2=C(C3=C(O1)C=CC=C3)C=CC=C2)C(NC4=CC=C([N+]([O-])=O)C=C4)CC(P5(C6=C(C7=C(O5)C=CC=C7)C=CC=C6)=O)C8=CC=CC=C8,,NC1=CC=C(CC2=CC=C(N)C=C2)C=C1,5.0,0.45,0.203,0.0,0.0,0.0,0.452218,0.0,0.0,0.0,1,1,0,0,0,1,0,0,0,0,0,140.0,4.0,32.6,24.9,7.700000000000003,3.0,V-0,3,5.0,35.0,,,,,,,134.1,138.2,-4.099999999999994,,,,73.7,59.1,14.600000000000001,120.7,105.3,15.400000000000006,71.6,299.6,P_C,https://doi.org/10.1016/j.colsurfa.2023.132815,O=[N+]([O-])c1ccc(NC(CC(c2ccccc2)P2(=O)Oc3ccccc3-c3ccccc32)P2(=O)Oc3ccccc3-c3ccccc32)cc1,P-C,pc_pn,SoftVote_local,raw,1200.0,294.0316699286768,0.3495640854941294,Main application domain: DOPO P-C/P-N prediction; use as trend-level BDE feature.,Only one suitable model prediction is available.,,294.0316699286768,0.3495640854941294,SoftVote_local,raw,1200.0,294.0316699286768,0.3495640854941294,pc_pn,SoftVote_local,raw,1200.0,Main application domain: DOPO P-C/P-N prediction; use as trend-level BDE feature.,Only one suitable model prediction is available.,,294.0316699286768,0.3495640854941294,299.6,1,measured_or_original,0
DOPO_EP_0428,DPSi-ED,,DDM,DOPO-based (reactive),1,0,Neat EP,100.00%,0.00%,COC1=CC(CCCP2(C3=C(C4=C(O2)C=CC=C4)C=CC=C3)=O)=CC=C1O[Si](C5=CC=CC=C5)(OC6=C(OC)C=C(C=C6)CCCP7(C8=C(C9=C(O7)C=CC=C9)C=CC=C8)=O)C%10=CC=CC=C%10,,NC1=CC=C(CC2=CC=C(N)C=C2)C=C1,0.0,0.0,0.0,0.0,0.0,0.0,0.0,0.0,0.0,0.45338,1,0,0,0,1,1,0,0,0,0,0,180.0,3.0,26.8,26.8,0.0,3.0,NR,0,3.0,35.0,1330.0,1330.0,0.0,120.0,120.0,0.0,172.5,172.5,0.0,,,,,,,125.0,125.0,0.0,,,,https://doi.org/10.1002/app.54474,,,,,,,,,,,,,,,,,,,,,,,,,,,,,0,missing,1
DOPO_EP_0429,DPSi-ED,,DDM,DOPO-based (reactive),1,1,P-Si,100.00%,0.00%,COC1=CC(CCCP2(C3=C(C4=C(O2)C=CC=C4)C=CC=C3)=O)=CC=C1O[Si](C5=CC=CC=C5)(OC6=C(OC)C=C(C=C6)CCCP7(C8=C(C9=C(O7)C=CC=C9)C=CC=C8)=O)C%10=CC=CC=C%10,,NC1=CC=C(CC2=CC=C(N)C=C2)C=C1,4.56,0.3,0.0,0.0,0.0,0.136,0.0,0.0,0.0,0.45338,1,0,0,0,1,1,0,0,0,0,0,180.0,3.0,29.9,26.8,3.099999999999998,3.0,V-1,2,3.0,35.0,769.0,1330.0,-561.0,100.0,120.0,-20.0,164.0,172.5,-8.5,,,,,,,130.0,125.0,5.0,86.4,361.5,P_C,https://doi.org/10.1002/app.54474,COc1cc(CCCP2(=O)Oc3ccccc3-c3ccccc32)ccc1O[Si](Oc1ccc(CCCP2(=O)Oc3ccccc3-c3ccccc32)cc1OC)(c1ccccc1)c1ccccc1,P-C,pc_pn,SoftVote_local,raw,1200.0,359.7055653375286,0.3749295444015833,Main application domain: DOPO P-C/P-N prediction; use as trend-level BDE feature.,Only one suitable model prediction is available.,,359.7055653375286,0.3749295444015833,SoftVote_local,raw,1200.0,359.7055653375286,0.3749295444015833,pc_pn,SoftVote_local,raw,1200.0,Main application domain: DOPO P-C/P-N prediction; use as trend-level BDE feature.,Only one suitable model prediction is available.,,359.7055653375286,0.3749295444015833,361.5,1,measured_or_original,0
DOPO_EP_0430,DPSi-ED,,DDM,DOPO-based (reactive),1,1,P-Si,100.00%,0.00%,COC1=CC(CCCP2(C3=C(C4=C(O2)C=CC=C4)C=CC=C3)=O)=CC=C1O[Si](C5=CC=CC=C5)(OC6=C(OC)C=C(C=C6)CCCP7(C8=C(C9=C(O7)C=CC=C9)C=CC=C8)=O)C%10=CC=CC=C%10,,NC1=CC=C(CC2=CC=C(N)C=C2)C=C1,7.6,0.5,0.0,0.0,0.0,0.227,0.0,0.0,0.0,0.45338,1,0,0,0,1,1,0,0,0,0,0,180.0,3.0,33.3,26.8,6.4999999999999964,3.0,V-0,3,3.0,35.0,725.0,1330.0,-605.0,85.0,120.0,-35.0,158.7,172.5,-13.800000000000011,,,,,,,140.0,125.0,15.0,86.4,361.5,P_C,https://doi.org/10.1002/app.54474,COc1cc(CCCP2(=O)Oc3ccccc3-c3ccccc32)ccc1O[Si](Oc1ccc(CCCP2(=O)Oc3ccccc3-c3ccccc32)cc1OC)(c1ccccc1)c1ccccc1,P-C,pc_pn,SoftVote_local,raw,1200.0,359.7055653375286,0.374929544401597,Main application domain: DOPO P-C/P-N prediction; use as trend-level BDE feature.,Only one suitable model prediction is available.,,359.7055653375286,0.374929544401597,SoftVote_local,raw,1200.0,359.7055653375286,0.374929544401597,pc_pn,SoftVote_local,raw,1200.0,Main application domain: DOPO P-C/P-N prediction; use as trend-level BDE feature.,Only one suitable model prediction is available.,,359.7055653375286,0.374929544401597,361.5,1,measured_or_original,0
DOPO_EP_0431,DPSi-ED,,DDM,DOPO-based (reactive),1,1,P-Si,100.00%,0.00%,COC1=CC(CCCP2(C3=C(C4=C(O2)C=CC=C4)C=CC=C3)=O)=CC=C1O[Si](C5=CC=CC=C5)(OC6=C(OC)C=C(C=C6)CCCP7(C8=C(C9=C(O7)C=CC=C9)C=CC=C8)=O)C%10=CC=CC=C%10,,NC1=CC=C(CC2=CC=C(N)C=C2)C=C1,10.63,0.7,0.0,0.0,0.0,0.317,0.0,0.0,0.0,0.45338,1,0,0,0,1,1,0,0,0,0,0,180.0,3.0,35.3,26.8,8.499999999999996,3.0,V-0,3,3.0,35.0,731.0,1330.0,-599.0,83.0,120.0,-37.0,152.4,172.5,-20.099999999999994,,,,,,,145.0,125.0,20.0,86.4,361.5,P_C,https://doi.org/10.1002/app.54474,COc1cc(CCCP2(=O)Oc3ccccc3-c3ccccc32)ccc1O[Si](Oc1ccc(CCCP2(=O)Oc3ccccc3-c3ccccc32)cc1OC)(c1ccccc1)c1ccccc1,P-C,pc_pn,SoftVote_local,raw,1200.0,359.7055653375286,0.3749295444015867,Main application domain: DOPO P-C/P-N prediction; use as trend-level BDE feature.,Only one suitable model prediction is available.,,359.7055653375286,0.3749295444015867,SoftVote_local,raw,1200.0,359.7055653375286,0.3749295444015867,pc_pn,SoftVote_local,raw,1200.0,Main application domain: DOPO P-C/P-N prediction; use as trend-level BDE feature.,Only one suitable model prediction is available.,,359.7055653375286,0.3749295444015867,361.5,1,measured_or_original,0
DOPO_EP_0432,DOPO-M,,DDM,DOPO-based (Co-curing),2,0,Neat EP,100.00%,0.00%,O=P(CCCC1=CC=C(O)C(C2=CC(CCCP3(C4=C(C5=C(O3)C=CC=C5)C=CC=C4)=O)=CC=C2O)=C1)(C6=C7C=CC=C6)OC8=C7C=CC=C8,,NC1=CC=C(CC2=CC=C(N)C=C2)C=C1,0.0,0.0,0.0,0.0,0.0,0.0,0.0,0.0,0.0,0.0,1,0,0,0,0,1,0,0,0,0,0,180.0,3.0,24.0,24.0,0.0,3.0,NR,0,4.0,50.0,1629.0,1629.0,0.0,132.0,132.0,0.0,167.0,167.0,0.0,,,,72.4,72.4,0.0,,,,,,,https://doi.org/10.1016/j.eurpolymj.2022.111488,,,,,,,,,,,,,,,,,,,,,,,,,,,,,0,missing,1
DOPO_EP_0433,DOPO-M,,DDM,DOPO-based (Co-curing),2,0,P-only,100.00%,0.00%,O=P(CCCC1=CC=C(O)C(C2=CC(CCCP3(C4=C(C5=C(O3)C=CC=C5)C=CC=C4)=O)=CC=C2O)=C1)(C6=C7C=CC=C6)OC8=C7C=CC=C8,,NC1=CC=C(CC2=CC=C(N)C=C2)C=C1,2.8,0.25,0.0,0.0,0.0,0.0,0.0,0.0,0.0,0.0,1,0,0,0,0,1,0,0,0,0,0,180.0,3.0,30.2,24.0,6.199999999999999,3.0,V-0,3,4.0,50.0,,,,,,,171.0,167.0,4.0,,,,88.7,72.4,16.299999999999997,,,,83.5,349.4,P_C,https://doi.org/10.1016/j.eurpolymj.2022.111488,O=P1(CCCc2ccc(O)c(-c3cc(CCCP4(=O)Oc5ccccc5-c5ccccc54)ccc3O)c2)Oc2ccccc2-c2ccccc21,P-C,pc_pn,SoftVote_local,raw,1200.0,346.8830258321971,0.8055041453243897,Main application domain: DOPO P-C/P-N prediction; use as trend-level BDE feature.,Only one suitable model prediction is available.,,346.8830258321971,0.8055041453243897,SoftVote_local,raw,1200.0,346.8830258321971,0.8055041453243897,pc_pn,SoftVote_local,raw,1200.0,Main application domain: DOPO P-C/P-N prediction; use as trend-level BDE feature.,Only one suitable model prediction is available.,,346.8830258321971,0.8055041453243897,349.4,1,measured_or_original,0
DOPO_EP_0434,DOPO-M,,DDM,DOPO-based (Co-curing),2,0,P-only,100.00%,0.00%,O=P(CCCC1=CC=C(O)C(C2=CC(CCCP3(C4=C(C5=C(O3)C=CC=C5)C=CC=C4)=O)=CC=C2O)=C1)(C6=C7C=CC=C6)OC8=C7C=CC=C8,,NC1=CC=C(CC2=CC=C(N)C=C2)C=C1,5.6,0.5,0.0,0.0,0.0,0.0,0.0,0.0,0.0,0.0,1,0,0,0,0,1,0,0,0,0,0,180.0,3.0,33.5,24.0,9.5,3.0,V-0,3,4.0,50.0,1133.0,1629.0,-496.0,96.0,132.0,-36.0,159.0,167.0,-8.0,,,,93.1,72.4,20.69999999999999,,,,83.5,349.4,P_C,https://doi.org/10.1016/j.eurpolymj.2022.111488,O=P1(CCCc2ccc(O)c(-c3cc(CCCP4(=O)Oc5ccccc5-c5ccccc54)ccc3O)c2)Oc2ccccc2-c2ccccc21,P-C,pc_pn,SoftVote_local,raw,1200.0,346.8830258321971,0.8055041453243917,Main application domain: DOPO P-C/P-N prediction; use as trend-level BDE feature.,Only one suitable model prediction is available.,,346.8830258321971,0.8055041453243917,SoftVote_local,raw,1200.0,346.8830258321971,0.8055041453243917,pc_pn,SoftVote_local,raw,1200.0,Main application domain: DOPO P-C/P-N prediction; use as trend-level BDE feature.,Only one suitable model prediction is available.,,346.8830258321971,0.8055041453243917,349.4,1,measured_or_original,0
DOPO_EP_0435,DOPO-M,,DDM,DOPO-based (Co-curing),2,0,P-only,100.00%,0.00%,O=P(CCCC1=CC=C(O)C(C2=CC(CCCP3(C4=C(C5=C(O3)C=CC=C5)C=CC=C4)=O)=CC=C2O)=C1)(C6=C7C=CC=C6)OC8=C7C=CC=C8,,NC1=CC=C(CC2=CC=C(N)C=C2)C=C1,11.2,1.0,0.0,0.0,0.0,0.0,0.0,0.0,0.0,0.0,1,0,0,0,0,1,0,0,0,0,0,180.0,3.0,35.1,24.0,11.100000000000001,3.0,V-0,3,4.0,50.0,,,,,,,152.0,167.0,-15.0,,,,90.0,72.4,17.599999999999994,,,,83.5,349.4,P_C,https://doi.org/10.1016/j.eurpolymj.2022.111488,O=P1(CCCc2ccc(O)c(-c3cc(CCCP4(=O)Oc5ccccc5-c5ccccc54)ccc3O)c2)Oc2ccccc2-c2ccccc21,P-C,pc_pn,SoftVote_local,raw,1200.0,346.8830258321971,0.8055041453243917,Main application domain: DOPO P-C/P-N prediction; use as trend-level BDE feature.,Only one suitable model prediction is available.,,346.8830258321971,0.8055041453243917,SoftVote_local,raw,1200.0,346.8830258321971,0.8055041453243917,pc_pn,SoftVote_local,raw,1200.0,Main application domain: DOPO P-C/P-N prediction; use as trend-level BDE feature.,Only one suitable model prediction is available.,,346.8830258321971,0.8055041453243917,349.4,1,measured_or_original,0
DOPO_EP_0436,DOPO,PPDA,DDM,DOPO-based (Additive + Secondary Crosslinking),3,0,Neat EP,50.00%,50.00%,O=P1C2=C(C3=C(O1)C=CC=C3)C=CC=C2,O=P([O-])([O-])C1=CC=CC=C1.[NH3+]C(C=C2)=CC=C2OC3=CC=C([NH3+])C=C3.O=P([O-])([O-])C4=CC=CC=C4,NC1=CC=C(CC2=CC=C(N)C=C2)C=C1,0.0,0.0,0.0,0.0,0.0,0.0,0.2065,0.0,0.0,0.0,1,1,0,0,0,1,0,0,0,0,0,120.0,4.0,25.5,25.5,0.0,3.0,NR,0,3.0,35.0,1358.2,1358.2,0.0,111.4,111.4,0.0,,,,,,,52.14,52.14,0.0,95.65,95.65,0.0,,,,https://doi.org/10.1016/j.polymdegradstab.2023.110471,,,,,,,,,,,,,,,,,,,,,,,,,,,,,0,missing,1
