Repository: huangxueling027/DOPO-EP-ML

# Data

This directory contains the frozen machine-readable data release used by the manuscript workflow.

- `DOPO_EP_new.csv`: standardized DOPO-derived flame-retardant/epoxy records.
- `DOPO_EP_new_with_BDE.csv`: the same data release with auxiliary BDE-related fields.
- `external_validation/External_Validation_V4_ready.csv`: independent literature-based external-validation input retained under its historical filename for compatibility with the frozen code.

The main data release contains 599 standardized experimental records. Dataset integrity is checked against the SHA256 values stored in `PROJECT_RULES_LOCK.json`. Original publisher PDFs are not redistributed in this repository.

File: data/DOPO_EP_new_with_BDE.csv (part 12 of 15)
DOPO_EP_0437,DOPO,PPDA,DDM,DOPO-based (Additive + Secondary Crosslinking),3,1,P-N,50.00%,50.00%,O=P1C2=C(C3=C(O1)C=CC=C3)C=CC=C2,O=P([O-])([O-])C1=CC=CC=C1.[NH3+]C(C=C2)=CC=C2OC3=CC=C([NH3+])C=C3.O=P([O-])([O-])C4=CC=CC=C4,NC1=CC=C(CC2=CC=C(N)C=C2)C=C1,1.0,0.13,0.027,0.0,0.0,0.0,0.2065,0.0,0.0,0.0,1,1,0,0,0,1,0,0,0,0,0,120.0,4.0,30.3,25.5,4.800000000000001,3.0,V-0,3,3.0,35.0,,,,,,,,,,,,,67.13,52.14,14.989999999999995,112.5,95.65,16.849999999999994,84.9,355.2,P_H,https://doi.org/10.1016/j.polymdegradstab.2023.110471,O=[PH]1Oc2ccccc2-c2ccccc21,P-H,,,,,,,No suitable model was available for this bond type.,Only one suitable model prediction is available.,,346.3456220397059,1.35532909608567,SoftVote_local,raw,1200.0,,,,,,,No suitable model was available for this bond type.,Only one suitable model prediction is available.,,346.3456220397059,1.35532909608567,355.2,1,measured_or_original,1
DOPO_EP_0438,DOPO,PPDA,DDM,DOPO-based (Additive + Secondary Crosslinking),3,1,P-N,50.00%,50.00%,O=P1C2=C(C3=C(O1)C=CC=C3)C=CC=C2,O=P([O-])([O-])C1=CC=CC=C1.[NH3+]C(C=C2)=CC=C2OC3=CC=C([NH3+])C=C3.O=P([O-])([O-])C4=CC=CC=C4,NC1=CC=C(CC2=CC=C(N)C=C2)C=C1,3.0,0.39,0.08,0.0,0.0,0.0,0.2065,0.0,0.0,0.0,1,1,0,0,0,1,0,0,0,0,0,120.0,4.0,33.0,25.5,7.5,3.0,V-0,3,3.0,35.0,,,,,,,,,,,,,59.2,52.14,7.060000000000002,110.45,95.65,14.799999999999997,84.9,355.2,P_H,https://doi.org/10.1016/j.polymdegradstab.2023.110471,O=[PH]1Oc2ccccc2-c2ccccc21,P-H,,,,,,,No suitable model was available for this bond type.,Only one suitable model prediction is available.,,346.3456220397059,1.35532909608567,SoftVote_local,raw,1200.0,,,,,,,No suitable model was available for this bond type.,Only one suitable model prediction is available.,,346.3456220397059,1.35532909608567,355.2,1,measured_or_original,1
DOPO_EP_0439,DOPO,PPDA,DDM,DOPO-based (Additive + Secondary Crosslinking),3,1,P-N,50.00%,50.00%,O=P1C2=C(C3=C(O1)C=CC=C3)C=CC=C2,O=P([O-])([O-])C1=CC=CC=C1.[NH3+]C(C=C2)=CC=C2OC3=CC=C([NH3+])C=C3.O=P([O-])([O-])C4=CC=CC=C4,NC1=CC=C(CC2=CC=C(N)C=C2)C=C1,5.0,0.65,0.136,0.0,0.0,0.0,0.2065,0.0,0.0,0.0,1,1,0,0,0,1,0,0,0,0,0,120.0,4.0,34.2,25.5,8.700000000000003,3.0,V-0,3,3.0,35.0,593.5,1358.2,-764.7,85.8,111.4,-25.60000000000001,,,,,,,55.29,52.14,3.1499999999999986,108.43,95.65,12.780000000000001,84.9,355.2,P_H,https://doi.org/10.1016/j.polymdegradstab.2023.110471,O=[PH]1Oc2ccccc2-c2ccccc21,P-H,,,,,,,No suitable model was available for this bond type.,Only one suitable model prediction is available.,,346.3456220397058,1.3553290960856452,SoftVote_local,raw,1200.0,,,,,,,No suitable model was available for this bond type.,Only one suitable model prediction is available.,,346.3456220397058,1.3553290960856452,355.2,1,measured_or_original,1
DOPO_EP_0440,VTD,,DDM,DOPO-based (Co-curing),2,0,Neat EP,100.00%,0.00%,CC1(CC(NC(P2(C3=C(C4=C(O2)C=CC=C4)C=CC=C3)=O)C5=CC=C(O)C(OC)=C5)CC(C)(N1[H])C)C,,NC1=CC=C(CC2=CC=C(N)C=C2)C=C1,0.0,0.0,0.0,0.0,0.0,0.0,0.904436,0.0,0.0,0.0,1,1,0,0,0,1,0,0,0,0,0,160.0,3.0,24.0,24.0,0.0,3.0,NR,0,3.0,35.0,1033.4,1033.4,0.0,98.33,98.33,0.0,,,,,,,,,,,,,,,,https://doi.org/10.1016/j.eurpolymj.2026.114687,,,,,,,,,,,,,,,,,,,,,,,,,,,,,0,missing,1
DOPO_EP_0441,VTD,,DDM,DOPO-based (Co-curing),2,1,P-N,100.00%,0.00%,CC1(CC(NC(P2(C3=C(C4=C(O2)C=CC=C4)C=CC=C3)=O)C5=CC=C(O)C(OC)=C5)CC(C)(N1[H])C)C,,NC1=CC=C(CC2=CC=C(N)C=C2)C=C1,4.09,0.25,0.226,0.0,0.0,0.0,0.904436,0.0,0.0,0.0,1,1,0,0,0,1,0,0,0,0,0,160.0,3.0,27.5,24.0,3.5,3.0,V-1,2,3.0,35.0,,,,,,,,,,,,,,,,,,,64.0,267.8,P_C,https://doi.org/10.1016/j.eurpolymj.2026.114687,COc1cc(C(NC2CC(C)(C)NC(C)(C)C2)P2(=O)Oc3ccccc3-c3ccccc32)ccc1O,P-C,pc_pn,SoftVote_local,raw,1200.0,273.61954636550433,0.5349591685673408,Main application domain: DOPO P-C/P-N prediction; use as trend-level BDE feature.,Only one suitable model prediction is available.,,273.61954636550433,0.5349591685673408,SoftVote_local,raw,1200.0,273.61954636550433,0.5349591685673408,pc_pn,SoftVote_local,raw,1200.0,Main application domain: DOPO P-C/P-N prediction; use as trend-level BDE feature.,Only one suitable model prediction is available.,,273.61954636550433,0.5349591685673408,267.8,1,measured_or_original,0
DOPO_EP_0442,VTD,,DDM,DOPO-based (Co-curing),2,1,P-N,100.00%,0.00%,CC1(CC(NC(P2(C3=C(C4=C(O2)C=CC=C4)C=CC=C3)=O)C5=CC=C(O)C(OC)=C5)CC(C)(N1[H])C)C,,NC1=CC=C(CC2=CC=C(N)C=C2)C=C1,8.18,0.5,0.452,0.0,0.0,0.0,0.904436,0.0,0.0,0.0,1,1,0,0,0,1,0,0,0,0,0,160.0,3.0,29.5,24.0,5.5,3.0,V-1,2,3.0,35.0,,,,,,,,,,,,,,,,,,,64.0,267.8,P_C,https://doi.org/10.1016/j.eurpolymj.2026.114687,COc1cc(C(NC2CC(C)(C)NC(C)(C)C2)P2(=O)Oc3ccccc3-c3ccccc32)ccc1O,P-C,pc_pn,SoftVote_local,raw,1200.0,273.61954636550433,0.5349591685673406,Main application domain: DOPO P-C/P-N prediction; use as trend-level BDE feature.,Only one suitable model prediction is available.,,273.61954636550433,0.5349591685673406,SoftVote_local,raw,1200.0,273.61954636550433,0.5349591685673406,pc_pn,SoftVote_local,raw,1200.0,Main application domain: DOPO P-C/P-N prediction; use as trend-level BDE feature.,Only one suitable model prediction is available.,,273.61954636550433,0.5349591685673406,267.8,1,measured_or_original,0
DOPO_EP_0443,VTD,,DDM,DOPO-based (Co-curing),2,1,P-N,100.00%,0.00%,CC1(CC(NC(P2(C3=C(C4=C(O2)C=CC=C4)C=CC=C3)=O)C5=CC=C(O)C(OC)=C5)CC(C)(N1[H])C)C,,NC1=CC=C(CC2=CC=C(N)C=C2)C=C1,12.27,0.75,0.678,0.0,0.0,0.0,0.904436,0.0,0.0,0.0,1,1,0,0,0,1,0,0,0,0,0,160.0,3.0,31.0,24.0,7.0,3.0,V-0,3,3.0,35.0,766.67,1033.4,-266.73000000000013,85.55,98.33,-12.780000000000001,,,,,,,,,,,,,64.0,267.8,P_C,https://doi.org/10.1016/j.eurpolymj.2026.114687,COc1cc(C(NC2CC(C)(C)NC(C)(C)C2)P2(=O)Oc3ccccc3-c3ccccc32)ccc1O,P-C,pc_pn,SoftVote_local,raw,1200.0,273.61954636550433,0.5349591685673658,Main application domain: DOPO P-C/P-N prediction; use as trend-level BDE feature.,Only one suitable model prediction is available.,,273.61954636550433,0.5349591685673658,SoftVote_local,raw,1200.0,273.61954636550433,0.5349591685673658,pc_pn,SoftVote_local,raw,1200.0,Main application domain: DOPO P-C/P-N prediction; use as trend-level BDE feature.,Only one suitable model prediction is available.,,273.61954636550433,0.5349591685673658,267.8,1,measured_or_original,0
DOPO_EP_0444,VTD,,DDM,DOPO-based (Co-curing),2,1,P-N,100.00%,0.00%,CC1(CC(NC(P2(C3=C(C4=C(O2)C=CC=C4)C=CC=C3)=O)C5=CC=C(O)C(OC)=C5)CC(C)(N1[H])C)C,,NC1=CC=C(CC2=CC=C(N)C=C2)C=C1,16.36,1.0,0.904,0.0,0.0,0.0,0.904436,0.0,0.0,0.0,1,1,0,0,0,1,0,0,0,0,0,160.0,3.0,28.5,24.0,4.5,3.0,V-1,2,3.0,35.0,,,,,,,,,,,,,,,,,,,64.0,267.8,P_C,https://doi.org/10.1016/j.eurpolymj.2026.114687,COc1cc(C(NC2CC(C)(C)NC(C)(C)C2)P2(=O)Oc3ccccc3-c3ccccc32)ccc1O,P-C,pc_pn,SoftVote_local,raw,1200.0,273.61954636550433,0.5349591685673538,Main application domain: DOPO P-C/P-N prediction; use as trend-level BDE feature.,Only one suitable model prediction is available.,,273.61954636550433,0.5349591685673538,SoftVote_local,raw,1200.0,273.61954636550433,0.5349591685673538,pc_pn,SoftVote_local,raw,1200.0,Main application domain: DOPO P-C/P-N prediction; use as trend-level BDE feature.,Only one suitable model prediction is available.,,273.61954636550433,0.5349591685673538,267.8,1,measured_or_original,0
DOPO_EP_0445,NPDI,,DDM,DOPO-based (reactive),1,0,Neat EP,100.00%,0.00%,O=P(CC(C(O)=O)CC(OCC1=CC=C(OP2(OC(C=C3)=CC=C3COC(CC(C(O)=O)CP(OC4=C5C=CC=C4)(C6=C5C=CC=C6)=O)=O)=NP(OC(C=C7)=CC=C7COC(CC(C(O)=O)CP(OC8=C9C=CC=C8)(C%10=C9C=CC=C%10)=O)=O)(OC(C=C%11)=CC=C%11COC(CC(C(O)=O)CP(OC%12=C%13C=CC=C%12)(C%14=C%13C=CC=C%14)=O)=O)=NP(OC(C=C%15)=CC=C%15COC(CC(C(O)=O)CP(OC%16=C%17C=CC=C%16)(C%18=C%17C=CC=C%18)=O)=O)(OC(C=C%19)=CC=C%19COC(CC(C(O)=O)CP(OC%20=C%21C=CC=C%20)(C%22=C%21C=CC=C%22)=O)=O)=N2)C=C1)=O)(C%23=C%24C=CC=C%23)OC%25=C%24C=CC=C%25,,NC1=CC=C(CC2=CC=C(N)C=C2)C=C1,0.0,0.0,0.0,0.0,0.0,0.0,0.150739,0.0,0.0,0.0,1,1,0,0,0,1,0,0,0,0,0,180.0,3.0,22.8,22.8,0.0,3.0,NR,0,3.0,35.0,977.4,977.4,0.0,126.4,126.4,0.0,164.0,164.0,0.0,,,,,,,125.0,125.0,0.0,,,,https://doi.org/10.1002/pi.6755,,,,,,,,,,,,,,,,,,,,,,,,,,,,,0,missing,1
DOPO_EP_0446,NPDI,,DDM,DOPO-based (reactive),1,1,P-N,100.00%,0.00%,O=P(CC(C(O)=O)CC(OCC1=CC=C(OP2(OC(C=C3)=CC=C3COC(CC(C(O)=O)CP(OC4=C5C=CC=C4)(C6=C5C=CC=C6)=O)=O)=NP(OC(C=C7)=CC=C7COC(CC(C(O)=O)CP(OC8=C9C=CC=C8)(C%10=C9C=CC=C%10)=O)=O)(OC(C=C%11)=CC=C%11COC(CC(C(O)=O)CP(OC%12=C%13C=CC=C%12)(C%14=C%13C=CC=C%14)=O)=O)=NP(OC(C=C%15)=CC=C%15COC(CC(C(O)=O)CP(OC%16=C%17C=CC=C%16)(C%18=C%17C=CC=C%18)=O)=O)(OC(C=C%19)=CC=C%19COC(CC(C(O)=O)CP(OC%20=C%21C=CC=C%20)(C%22=C%21C=CC=C%22)=O)=O)=N2)C=C1)=O)(C%23=C%24C=CC=C%23)OC%25=C%24C=CC=C%25,,NC1=CC=C(CC2=CC=C(N)C=C2)C=C1,5.1,0.5,0.075,0.0,0.0,0.0,0.150739,0.0,0.0,0.0,1,1,0,0,0,1,0,0,0,0,0,180.0,3.0,25.5,22.8,2.6999999999999993,3.0,V-1,2,3.0,35.0,749.7,977.4,-227.69999999999993,97.2,126.4,-29.200000000000003,163.0,164.0,-1.0,,,,,,,143.0,125.0,18.0,67.0,280.3,P_C,https://doi.org/10.1002/pi.6755,O=C(CC(CP1(=O)Oc2ccccc2-c2ccccc21)C(=O)O)OCc1ccc(OP2(Oc3ccc(COC(=O)CC(CP4(=O)Oc5ccccc5-c5ccccc54)C(=O)O)cc3)=NP(Oc3ccc(COC(=O)CC(CP4(=O)Oc5ccccc5-c5ccccc54)C(=O)O)cc3)(Oc3ccc(COC(=O)CC(CP4(=O)Oc5ccccc5-c5ccccc54)C(=O)O)cc3)=NP(Oc3ccc(COC(=O)CC(CP4(=O)Oc5ccccc5-c5ccccc54)C(=O)O)cc3)(Oc3ccc(COC(=O)CC(CP4(=O)Oc5ccccc5-c5ccccc54)C(=O)O)cc3)=N2)cc1,P-C,pc_pn,SoftVote_local,raw,1200.0,287.5913109817109,1.2924020720289542,Main application domain: DOPO P-C/P-N prediction; use as trend-level BDE feature.,Only one suitable model prediction is available.,,287.5913109817109,1.2924020720289542,SoftVote_local,raw,1200.0,287.5913109817109,1.2924020720289542,pc_pn,SoftVote_local,raw,1200.0,Main application domain: DOPO P-C/P-N prediction; use as trend-level BDE feature.,Only one suitable model prediction is available.,,287.5913109817109,1.2924020720289542,280.3,1,measured_or_original,0
DOPO_EP_0447,NPDI,,DDM,DOPO-based (reactive),1,1,P-N,100.00%,0.00%,O=P(CC(C(O)=O)CC(OCC1=CC=C(OP2(OC(C=C3)=CC=C3COC(CC(C(O)=O)CP(OC4=C5C=CC=C4)(C6=C5C=CC=C6)=O)=O)=NP(OC(C=C7)=CC=C7COC(CC(C(O)=O)CP(OC8=C9C=CC=C8)(C%10=C9C=CC=C%10)=O)=O)(OC(C=C%11)=CC=C%11COC(CC(C(O)=O)CP(OC%12=C%13C=CC=C%12)(C%14=C%13C=CC=C%14)=O)=O)=NP(OC(C=C%15)=CC=C%15COC(CC(C(O)=O)CP(OC%16=C%17C=CC=C%16)(C%18=C%17C=CC=C%18)=O)=O)(OC(C=C%19)=CC=C%19COC(CC(C(O)=O)CP(OC%20=C%21C=CC=C%20)(C%22=C%21C=CC=C%22)=O)=O)=N2)C=C1)=O)(C%23=C%24C=CC=C%23)OC%25=C%24C=CC=C%25,,NC1=CC=C(CC2=CC=C(N)C=C2)C=C1,7.65,0.75,0.113,0.0,0.0,0.0,0.150739,0.0,0.0,0.0,1,1,0,0,0,1,0,0,0,0,0,180.0,3.0,27.4,22.8,4.599999999999998,3.0,V-1,2,3.0,35.0,524.7,977.4,-452.69999999999993,96.1,126.4,-30.30000000000001,162.0,164.0,-2.0,,,,,,,156.0,125.0,31.0,67.0,280.3,P_C,https://doi.org/10.1002/pi.6755,O=C(CC(CP1(=O)Oc2ccccc2-c2ccccc21)C(=O)O)OCc1ccc(OP2(Oc3ccc(COC(=O)CC(CP4(=O)Oc5ccccc5-c5ccccc54)C(=O)O)cc3)=NP(Oc3ccc(COC(=O)CC(CP4(=O)Oc5ccccc5-c5ccccc54)C(=O)O)cc3)(Oc3ccc(COC(=O)CC(CP4(=O)Oc5ccccc5-c5ccccc54)C(=O)O)cc3)=NP(Oc3ccc(COC(=O)CC(CP4(=O)Oc5ccccc5-c5ccccc54)C(=O)O)cc3)(Oc3ccc(COC(=O)CC(CP4(=O)Oc5ccccc5-c5ccccc54)C(=O)O)cc3)=N2)cc1,P-C,pc_pn,SoftVote_local,raw,1200.0,287.5913109817108,1.2924020720289595,Main application domain: DOPO P-C/P-N prediction; use as trend-level BDE feature.,Only one suitable model prediction is available.,,287.5913109817108,1.2924020720289595,SoftVote_local,raw,1200.0,287.5913109817108,1.2924020720289595,pc_pn,SoftVote_local,raw,1200.0,Main application domain: DOPO P-C/P-N prediction; use as trend-level BDE feature.,Only one suitable model prediction is available.,,287.5913109817108,1.2924020720289595,280.3,1,measured_or_original,0
DOPO_EP_0448,NPDI,,DDM,DOPO-based (reactive),1,1,P-N,100.00%,0.00%,O=P(CC(C(O)=O)CC(OCC1=CC=C(OP2(OC(C=C3)=CC=C3COC(CC(C(O)=O)CP(OC4=C5C=CC=C4)(C6=C5C=CC=C6)=O)=O)=NP(OC(C=C7)=CC=C7COC(CC(C(O)=O)CP(OC8=C9C=CC=C8)(C%10=C9C=CC=C%10)=O)=O)(OC(C=C%11)=CC=C%11COC(CC(C(O)=O)CP(OC%12=C%13C=CC=C%12)(C%14=C%13C=CC=C%14)=O)=O)=NP(OC(C=C%15)=CC=C%15COC(CC(C(O)=O)CP(OC%16=C%17C=CC=C%16)(C%18=C%17C=CC=C%18)=O)=O)(OC(C=C%19)=CC=C%19COC(CC(C(O)=O)CP(OC%20=C%21C=CC=C%20)(C%22=C%21C=CC=C%22)=O)=O)=N2)C=C1)=O)(C%23=C%24C=CC=C%23)OC%25=C%24C=CC=C%25,,NC1=CC=C(CC2=CC=C(N)C=C2)C=C1,10.2,1.0,0.151,0.0,0.0,0.0,0.150739,0.0,0.0,0.0,1,1,0,0,0,1,0,0,0,0,0,180.0,3.0,29.6,22.8,6.800000000000001,3.0,V-0,3,3.0,35.0,504.2,977.4,-473.2,92.9,126.4,-33.5,163.0,164.0,-1.0,,,,,,,164.0,125.0,39.0,67.0,280.3,P_C,https://doi.org/10.1002/pi.6755,O=C(CC(CP1(=O)Oc2ccccc2-c2ccccc21)C(=O)O)OCc1ccc(OP2(Oc3ccc(COC(=O)CC(CP4(=O)Oc5ccccc5-c5ccccc54)C(=O)O)cc3)=NP(Oc3ccc(COC(=O)CC(CP4(=O)Oc5ccccc5-c5ccccc54)C(=O)O)cc3)(Oc3ccc(COC(=O)CC(CP4(=O)Oc5ccccc5-c5ccccc54)C(=O)O)cc3)=NP(Oc3ccc(COC(=O)CC(CP4(=O)Oc5ccccc5-c5ccccc54)C(=O)O)cc3)(Oc3ccc(COC(=O)CC(CP4(=O)Oc5ccccc5-c5ccccc54)C(=O)O)cc3)=N2)cc1,P-C,pc_pn,SoftVote_local,raw,1200.0,287.5913109817109,1.2924020720289542,Main application domain: DOPO P-C/P-N prediction; use as trend-level BDE feature.,Only one suitable model prediction is available.,,287.5913109817109,1.2924020720289542,SoftVote_local,raw,1200.0,287.5913109817109,1.2924020720289542,pc_pn,SoftVote_local,raw,1200.0,Main application domain: DOPO P-C/P-N prediction; use as trend-level BDE feature.,Only one suitable model prediction is available.,,287.5913109817109,1.2924020720289542,280.3,1,measured_or_original,0
DOPO_EP_0449,NPDI,,DDM,DOPO-based (reactive),1,1,P-N,100.00%,0.00%,O=P(CC(C(O)=O)CC(OCC1=CC=C(OP2(OC(C=C3)=CC=C3COC(CC(C(O)=O)CP(OC4=C5C=CC=C4)(C6=C5C=CC=C6)=O)=O)=NP(OC(C=C7)=CC=C7COC(CC(C(O)=O)CP(OC8=C9C=CC=C8)(C%10=C9C=CC=C%10)=O)=O)(OC(C=C%11)=CC=C%11COC(CC(C(O)=O)CP(OC%12=C%13C=CC=C%12)(C%14=C%13C=CC=C%14)=O)=O)=NP(OC(C=C%15)=CC=C%15COC(CC(C(O)=O)CP(OC%16=C%17C=CC=C%16)(C%18=C%17C=CC=C%18)=O)=O)(OC(C=C%19)=CC=C%19COC(CC(C(O)=O)CP(OC%20=C%21C=CC=C%20)(C%22=C%21C=CC=C%22)=O)=O)=N2)C=C1)=O)(C%23=C%24C=CC=C%23)OC%25=C%24C=CC=C%25,,NC1=CC=C(CC2=CC=C(N)C=C2)C=C1,12.75,1.25,0.188,0.0,0.0,0.0,0.150739,0.0,0.0,0.0,1,1,0,0,0,1,0,0,0,0,0,180.0,3.0,30.8,22.8,8.0,3.0,V-0,3,3.0,35.0,376.0,977.4,-601.4,87.4,126.4,-39.0,157.0,164.0,-7.0,,,,,,,168.0,125.0,43.0,67.0,280.3,P_C,https://doi.org/10.1002/pi.6755,O=C(CC(CP1(=O)Oc2ccccc2-c2ccccc21)C(=O)O)OCc1ccc(OP2(Oc3ccc(COC(=O)CC(CP4(=O)Oc5ccccc5-c5ccccc54)C(=O)O)cc3)=NP(Oc3ccc(COC(=O)CC(CP4(=O)Oc5ccccc5-c5ccccc54)C(=O)O)cc3)(Oc3ccc(COC(=O)CC(CP4(=O)Oc5ccccc5-c5ccccc54)C(=O)O)cc3)=NP(Oc3ccc(COC(=O)CC(CP4(=O)Oc5ccccc5-c5ccccc54)C(=O)O)cc3)(Oc3ccc(COC(=O)CC(CP4(=O)Oc5ccccc5-c5ccccc54)C(=O)O)cc3)=N2)cc1,P-C,pc_pn,SoftVote_local,raw,1200.0,287.5913109817108,1.2924020720289544,Main application domain: DOPO P-C/P-N prediction; use as trend-level BDE feature.,Only one suitable model prediction is available.,,287.5913109817108,1.2924020720289544,SoftVote_local,raw,1200.0,287.5913109817108,1.2924020720289544,pc_pn,SoftVote_local,raw,1200.0,Main application domain: DOPO P-C/P-N prediction; use as trend-level BDE feature.,Only one suitable model prediction is available.,,287.5913109817108,1.2924020720289544,280.3,1,measured_or_original,0
DOPO_EP_0450,NPDI,,DDM,DOPO-based (reactive),1,1,P-N,100.00%,0.00%,O=P(CC(C(O)=O)CC(OCC1=CC=C(OP2(OC(C=C3)=CC=C3COC(CC(C(O)=O)CP(OC4=C5C=CC=C4)(C6=C5C=CC=C6)=O)=O)=NP(OC(C=C7)=CC=C7COC(CC(C(O)=O)CP(OC8=C9C=CC=C8)(C%10=C9C=CC=C%10)=O)=O)(OC(C=C%11)=CC=C%11COC(CC(C(O)=O)CP(OC%12=C%13C=CC=C%12)(C%14=C%13C=CC=C%14)=O)=O)=NP(OC(C=C%15)=CC=C%15COC(CC(C(O)=O)CP(OC%16=C%17C=CC=C%16)(C%18=C%17C=CC=C%18)=O)=O)(OC(C=C%19)=CC=C%19COC(CC(C(O)=O)CP(OC%20=C%21C=CC=C%20)(C%22=C%21C=CC=C%22)=O)=O)=N2)C=C1)=O)(C%23=C%24C=CC=C%23)OC%25=C%24C=CC=C%25,,NC1=CC=C(CC2=CC=C(N)C=C2)C=C1,15.3,1.5,0.226,0.0,0.0,0.0,0.150739,0.0,0.0,0.0,1,1,0,0,0,1,0,0,0,0,0,180.0,3.0,31.5,22.8,8.7,3.0,V-0,3,3.0,35.0,439.0,977.4,-538.4,83.4,126.4,-43.0,152.0,164.0,-12.0,,,,,,,151.0,125.0,26.0,67.0,280.3,P_C,https://doi.org/10.1002/pi.6755,O=C(CC(CP1(=O)Oc2ccccc2-c2ccccc21)C(=O)O)OCc1ccc(OP2(Oc3ccc(COC(=O)CC(CP4(=O)Oc5ccccc5-c5ccccc54)C(=O)O)cc3)=NP(Oc3ccc(COC(=O)CC(CP4(=O)Oc5ccccc5-c5ccccc54)C(=O)O)cc3)(Oc3ccc(COC(=O)CC(CP4(=O)Oc5ccccc5-c5ccccc54)C(=O)O)cc3)=NP(Oc3ccc(COC(=O)CC(CP4(=O)Oc5ccccc5-c5ccccc54)C(=O)O)cc3)(Oc3ccc(COC(=O)CC(CP4(=O)Oc5ccccc5-c5ccccc54)C(=O)O)cc3)=N2)cc1,P-C,pc_pn,SoftVote_local,raw,1200.0,287.5913109817108,1.2924020720289595,Main application domain: DOPO P-C/P-N prediction; use as trend-level BDE feature.,Only one suitable model prediction is available.,,287.5913109817108,1.2924020720289595,SoftVote_local,raw,1200.0,287.5913109817108,1.2924020720289595,pc_pn,SoftVote_local,raw,1200.0,Main application domain: DOPO P-C/P-N prediction; use as trend-level BDE feature.,Only one suitable model prediction is available.,,287.5913109817108,1.2924020720289595,280.3,1,measured_or_original,0
DOPO_EP_0451,PABCA,,DDM,DOPO-based (reactive),1,0,Neat EP,100.00%,0.00%,N#CC(C=C1)=CC=C1NC(P2(C3=C(C4=C(O2)C=CC=C4)C=CC=C3)=O)/C=C/C5=CC=CC=C5,,NC1=CC=C(CC2=CC=C(N)C=C2)C=C1,0.0,0.0,0.0,0.0,0.0,0.0,0.904436,0.0,0.0,0.0,1,1,0,0,0,1,0,0,0,0,0,120.0,4.0,25.4,25.4,0.0,3.0,NR,0,5.0,35.0,1040.8,1040.8,0.0,85.2,85.2,0.0,141.2,141.2,0.0,,,,,,,115.0,115.0,0.0,,,,https://doi.org/10.1016/j.jiec.2024.04.047,,,,,,,,,,,,,,,,,,,,,,,,,,,,,0,missing,1
DOPO_EP_0452,PABCA,,DDM,DOPO-based (reactive),1,1,P-N,100.00%,0.00%,N#CC(C=C1)=CC=C1NC(P2(C3=C(C4=C(O2)C=CC=C4)C=CC=C3)=O)/C=C/C5=CC=CC=C5,,NC1=CC=C(CC2=CC=C(N)C=C2)C=C1,1.0,0.07,0.063,0.0,0.0,0.0,0.904436,0.0,0.0,0.0,1,1,0,0,0,1,0,0,0,0,0,120.0,4.0,28.0,25.4,2.6000000000000014,3.0,NR,0,5.0,35.0,,,,,,,,,,,,,,,,,,,59.6,249.4,P_C,https://doi.org/10.1016/j.jiec.2024.04.047,N#Cc1ccc(NC(/C=C/c2ccccc2)P2(=O)Oc3ccccc3-c3ccccc32)cc1,P-C,pc_pn,SoftVote_local,raw,1200.0,257.47018018411586,0.509555230906823,Main application domain: DOPO P-C/P-N prediction; use as trend-level BDE feature.,Only one suitable model prediction is available.,,257.47018018411586,0.509555230906823,SoftVote_local,raw,1200.0,257.47018018411586,0.509555230906823,pc_pn,SoftVote_local,raw,1200.0,Main application domain: DOPO P-C/P-N prediction; use as trend-level BDE feature.,Only one suitable model prediction is available.,,257.47018018411586,0.509555230906823,249.4,1,measured_or_original,0
DOPO_EP_0453,PABCA,,DDM,DOPO-based (reactive),1,1,P-N,100.00%,0.00%,N#CC(C=C1)=CC=C1NC(P2(C3=C(C4=C(O2)C=CC=C4)C=CC=C3)=O)/C=C/C5=CC=CC=C5,,NC1=CC=C(CC2=CC=C(N)C=C2)C=C1,3.0,0.21,0.19,0.0,0.0,0.0,0.904436,0.0,0.0,0.0,1,1,0,0,0,1,0,0,0,0,0,120.0,4.0,30.7,25.4,5.300000000000001,3.0,V-1,2,5.0,35.0,,,,,,,,,,,,,,,,,,,59.6,249.4,P_C,https://doi.org/10.1016/j.jiec.2024.04.047,N#Cc1ccc(NC(/C=C/c2ccccc2)P2(=O)Oc3ccccc3-c3ccccc32)cc1,P-C,pc_pn,SoftVote_local,raw,1200.0,257.47018018411586,0.509555230906823,Main application domain: DOPO P-C/P-N prediction; use as trend-level BDE feature.,Only one suitable model prediction is available.,,257.47018018411586,0.509555230906823,SoftVote_local,raw,1200.0,257.47018018411586,0.509555230906823,pc_pn,SoftVote_local,raw,1200.0,Main application domain: DOPO P-C/P-N prediction; use as trend-level BDE feature.,Only one suitable model prediction is available.,,257.47018018411586,0.509555230906823,249.4,1,measured_or_original,0
DOPO_EP_0454,PABCA,,DDM,DOPO-based (reactive),1,1,P-N,100.00%,0.00%,N#CC(C=C1)=CC=C1NC(P2(C3=C(C4=C(O2)C=CC=C4)C=CC=C3)=O)/C=C/C5=CC=CC=C5,,NC1=CC=C(CC2=CC=C(N)C=C2)C=C1,5.0,0.35,0.317,0.0,0.0,0.0,0.904436,0.0,0.0,0.0,1,1,0,0,0,1,0,0,0,0,0,120.0,4.0,32.1,25.4,6.700000000000003,3.0,V-0,3,5.0,35.0,940.4,1040.8,-100.39999999999998,62.7,85.2,-22.5,136.1,141.2,-5.099999999999994,,,,,,,125.0,115.0,10.0,59.6,249.4,P_C,https://doi.org/10.1016/j.jiec.2024.04.047,N#Cc1ccc(NC(/C=C/c2ccccc2)P2(=O)Oc3ccccc3-c3ccccc32)cc1,P-C,pc_pn,SoftVote_local,raw,1200.0,257.4701801841158,0.5095552309068389,Main application domain: DOPO P-C/P-N prediction; use as trend-level BDE feature.,Only one suitable model prediction is available.,,257.4701801841158,0.5095552309068389,SoftVote_local,raw,1200.0,257.4701801841158,0.5095552309068389,pc_pn,SoftVote_local,raw,1200.0,Main application domain: DOPO P-C/P-N prediction; use as trend-level BDE feature.,Only one suitable model prediction is available.,,257.4701801841158,0.5095552309068389,249.4,1,measured_or_original,0
DOPO_EP_0455,PABCA,,DDM,DOPO-based (reactive),1,1,P-N,100.00%,0.00%,N#CC(C=C1)=CC=C1NC(P2(C3=C(C4=C(O2)C=CC=C4)C=CC=C3)=O)/C=C/C5=CC=CC=C5,,NC1=CC=C(CC2=CC=C(N)C=C2)C=C1,10.0,0.69,0.624,0.0,0.0,0.0,0.904436,0.0,0.0,0.0,1,1,0,0,0,1,0,0,0,0,0,120.0,4.0,33.9,25.4,8.5,3.0,V-0,3,5.0,35.0,,,,,,,,,,,,,,,,,,,59.6,249.4,P_C,https://doi.org/10.1016/j.jiec.2024.04.047,N#Cc1ccc(NC(/C=C/c2ccccc2)P2(=O)Oc3ccccc3-c3ccccc32)cc1,P-C,pc_pn,SoftVote_local,raw,1200.0,257.47018018411586,0.509555230906823,Main application domain: DOPO P-C/P-N prediction; use as trend-level BDE feature.,Only one suitable model prediction is available.,,257.47018018411586,0.509555230906823,SoftVote_local,raw,1200.0,257.47018018411586,0.509555230906823,pc_pn,SoftVote_local,raw,1200.0,Main application domain: DOPO P-C/P-N prediction; use as trend-level BDE feature.,Only one suitable model prediction is available.,,257.47018018411586,0.509555230906823,249.4,1,measured_or_original,0
DOPO_EP_0456,PPABCA,,DDM,DOPO-based (reactive),1,1,P-N,100.00%,0.00%,N#CC(C=C1)=CC=C1NC(P2(OC(C=CC=C3)=C3C4=C2C=CC=C4)=O)CC(P5(OC(C=CC=C6)=C6C7=C5C=CC=C7)=O)C8=CC=CC=C8,,NC1=CC=C(CC2=CC=C(N)C=C2)C=C1,1.0,0.09,0.041,0.0,0.0,0.0,0.452218,0.0,0.0,0.0,1,1,0,0,0,1,0,0,0,0,0,120.0,4.0,29.2,25.4,3.8000000000000007,3.0,V-1,2,5.0,35.0,,,,,,,137.6,141.2,-3.5999999999999943,,,,,,,116.6,115.0,1.5999999999999943,61.6,257.7,P_C,https://doi.org/10.1016/j.jiec.2024.04.047,N#Cc1ccc(NC(CC(c2ccccc2)P2(=O)Oc3ccccc3-c3ccccc32)P2(=O)Oc3ccccc3-c3ccccc32)cc1,P-C,pc_pn,SoftVote_local,raw,1200.0,271.8906476798459,0.5879481211893522,Main application domain: DOPO P-C/P-N prediction; use as trend-level BDE feature.,Only one suitable model prediction is available.,,271.8906476798459,0.5879481211893522,SoftVote_local,raw,1200.0,271.8906476798459,0.5879481211893522,pc_pn,SoftVote_local,raw,1200.0,Main application domain: DOPO P-C/P-N prediction; use as trend-level BDE feature.,Only one suitable model prediction is available.,,271.8906476798459,0.5879481211893522,257.7,1,measured_or_original,0
DOPO_EP_0457,PPABCA,,DDM,DOPO-based (reactive),1,1,P-N,100.00%,0.00%,N#CC(C=C1)=CC=C1NC(P2(OC(C=CC=C3)=C3C4=C2C=CC=C4)=O)CC(P5(OC(C=CC=C6)=C6C7=C5C=CC=C7)=O)C8=CC=CC=C8,,NC1=CC=C(CC2=CC=C(N)C=C2)C=C1,3.0,0.28,0.127,0.0,0.0,0.0,0.452218,0.0,0.0,0.0,1,1,0,0,0,1,0,0,0,0,0,120.0,4.0,31.4,25.4,6.0,3.0,V-0,3,5.0,35.0,,,,,,,136.7,141.2,-4.5,,,,,,,124.6,115.0,9.599999999999994,61.6,257.7,P_C,https://doi.org/10.1016/j.jiec.2024.04.047,N#Cc1ccc(NC(CC(c2ccccc2)P2(=O)Oc3ccccc3-c3ccccc32)P2(=O)Oc3ccccc3-c3ccccc32)cc1,P-C,pc_pn,SoftVote_local,raw,1200.0,271.8906476798459,0.5879481211893522,Main application domain: DOPO P-C/P-N prediction; use as trend-level BDE feature.,Only one suitable model prediction is available.,,271.8906476798459,0.5879481211893522,SoftVote_local,raw,1200.0,271.8906476798459,0.5879481211893522,pc_pn,SoftVote_local,raw,1200.0,Main application domain: DOPO P-C/P-N prediction; use as trend-level BDE feature.,Only one suitable model prediction is available.,,271.8906476798459,0.5879481211893522,257.7,1,measured_or_original,0
DOPO_EP_0458,PPABCA,,DDM,DOPO-based (reactive),1,1,P-N,100.00%,0.00%,N#CC(C=C1)=CC=C1NC(P2(OC(C=CC=C3)=C3C4=C2C=CC=C4)=O)CC(P5(OC(C=CC=C6)=C6C7=C5C=CC=C7)=O)C8=CC=CC=C8,,NC1=CC=C(CC2=CC=C(N)C=C2)C=C1,5.0,0.46,0.208,0.0,0.0,0.0,0.452218,0.0,0.0,0.0,1,1,0,0,0,1,0,0,0,0,0,120.0,4.0,33.7,25.4,8.300000000000004,3.0,V-0,3,5.0,35.0,698.8,1040.8,-342.0,58.1,85.2,-27.1,133.7,141.2,-7.5,,,,,,,132.3,115.0,17.30000000000001,61.6,257.7,P_C,https://doi.org/10.1016/j.jiec.2024.04.047,N#Cc1ccc(NC(CC(c2ccccc2)P2(=O)Oc3ccccc3-c3ccccc32)P2(=O)Oc3ccccc3-c3ccccc32)cc1,P-C,pc_pn,SoftVote_local,raw,1200.0,271.8906476798459,0.5879481211893453,Main application domain: DOPO P-C/P-N prediction; use as trend-level BDE feature.,Only one suitable model prediction is available.,,271.8906476798459,0.5879481211893453,SoftVote_local,raw,1200.0,271.8906476798459,0.5879481211893453,pc_pn,SoftVote_local,raw,1200.0,Main application domain: DOPO P-C/P-N prediction; use as trend-level BDE feature.,Only one suitable model prediction is available.,,271.8906476798459,0.5879481211893453,257.7,1,measured_or_original,0
DOPO_EP_0459,PPABCA,,DDM,DOPO-based (reactive),1,1,P-N,100.00%,0.00%,N#CC(C=C1)=CC=C1NC(P2(OC(C=CC=C3)=C3C4=C2C=CC=C4)=O)CC(P5(OC(C=CC=C6)=C6C7=C5C=CC=C7)=O)C8=CC=CC=C8,,NC1=CC=C(CC2=CC=C(N)C=C2)C=C1,10.0,0.93,0.421,0.0,0.0,0.0,0.452218,0.0,0.0,0.0,1,1,0,0,0,1,0,0,0,0,0,120.0,4.0,35.0,25.4,9.600000000000001,3.0,V-0,3,5.0,35.0,,,,,,,,,,,,,,,,,,,61.6,257.7,P_C,https://doi.org/10.1016/j.jiec.2024.04.047,N#Cc1ccc(NC(CC(c2ccccc2)P2(=O)Oc3ccccc3-c3ccccc32)P2(=O)Oc3ccccc3-c3ccccc32)cc1,P-C,pc_pn,SoftVote_local,raw,1200.0,271.8906476798459,0.5879481211893453,Main application domain: DOPO P-C/P-N prediction; use as trend-level BDE feature.,Only one suitable model prediction is available.,,271.8906476798459,0.5879481211893453,SoftVote_local,raw,1200.0,271.8906476798459,0.5879481211893453,pc_pn,SoftVote_local,raw,1200.0,Main application domain: DOPO P-C/P-N prediction; use as trend-level BDE feature.,Only one suitable model prediction is available.,,271.8906476798459,0.5879481211893453,257.7,1,measured_or_original,0
DOPO_EP_0460,DOPO,,DDM,DOPO-based (reactive),1,0,Neat EP,100.00%,0.00%,O=P1C2=C(C3=C(O1)C=CC=C3)C=CC=C2,O=[N+](C1=CC=CC(P(C2=CC([N+]([O-])=O)=CC=C2)C3=CC([N+]([O-])=O)=CC=C3)=C1)[O-],NC1=CC=C(CC2=CC=C(N)C=C2)C=C1,0.0,0.0,0.0,0.0,0.0,0.0,0.0,0.0,0.0,0.0,1,1,0,0,0,1,0,0,0,0,0,150.0,3.2,23.0,23.0,0.0,3.0,NR,0,,,,,,,,,,,,,,,51.6,51.6,0.0,,,,,,,https://doi.org/10.1007/s10973-017-6898-8,,,,,,,,,,,,,,,,,,,,,,,,,,,,,0,missing,1
DOPO_EP_0461,DOPO,NPPh3,DDM,DOPO-based (reactive),1,1,P-N,0.00%,100.00%,O=P1C2=C(C3=C(O1)C=CC=C3)C=CC=C2,O=[N+](C1=CC=CC(P(C2=CC([N+]([O-])=O)=CC=C2)C3=CC([N+]([O-])=O)=CC=C3)=C1)[O-],NC1=CC=C(CC2=CC=C(N)C=C2)C=C1,6.0,0.47,0.6346,0.0,0.0,0.0,1.3567,0.0,0.0,0.0,1,1,0,0,0,1,0,0,0,0,0,150.0,3.2,26.5,23.0,3.5,3.0,NR,0,,,,,,,,,,,,,,,48.0,51.6,-3.6000000000000014,,,,84.9,355.2,P_H,https://doi.org/10.1007/s10973-017-6898-8,O=[PH]1Oc2ccccc2-c2ccccc21,P-H,,,,,,,No suitable model was available for this bond type.,Only one suitable model prediction is available.,,346.3456220397059,1.3553290960856488,SoftVote_local,raw,1200.0,,,,,,,No suitable model was available for this bond type.,Only one suitable model prediction is available.,,346.3456220397059,1.3553290960856488,355.2,1,measured_or_original,1
DOPO_EP_0462,DOPO,,DDM,DOPO-based (reactive),1,1,P-N,100.00%,0.00%,O=P1C2=C(C3=C(O1)C=CC=C3)C=CC=C2,O=[N+](C1=CC=CC(P(C2=CC([N+]([O-])=O)=CC=C2)C3=CC([N+]([O-])=O)=CC=C3)=C1)[O-],NC1=CC=C(CC2=CC=C(N)C=C2)C=C1,6.0,0.86,0.0,0.0,0.0,0.0,0.0,0.0,0.0,0.0,1,1,0,0,0,1,0,0,0,0,0,150.0,3.2,31.2,23.0,8.2,3.0,V-1,2,,,,,,,,,,,,,,,45.3,51.6,-6.300000000000004,,,,84.9,355.2,P_H,https://doi.org/10.1007/s10973-017-6898-8,O=[PH]1Oc2ccccc2-c2ccccc21,P-H,,,,,,,No suitable model was available for this bond type.,Only one suitable model prediction is available.,,346.3456220397059,1.35532909608567,SoftVote_local,raw,1200.0,,,,,,,No suitable model was available for this bond type.,Only one suitable model prediction is available.,,346.3456220397059,1.35532909608567,355.2,1,measured_or_original,1
DOPO_EP_0463,DOPO,NPPh3,DDM,DOPO-based (reactive),1,1,P-N,50.00%,50.00%,O=P1C2=C(C3=C(O1)C=CC=C3)C=CC=C2,O=[N+](C1=CC=CC(P(C2=CC([N+]([O-])=O)=CC=C2)C3=CC([N+]([O-])=O)=CC=C3)=C1)[O-],NC1=CC=C(CC2=CC=C(N)C=C2)C=C1,6.0,0.66,0.3173,0.0,0.0,0.0,0.4781,0.0,0.0,0.0,1,1,0,0,0,1,0,0,0,0,0,150.0,3.2,32.0,23.0,9.0,3.0,V-1,2,,,,,,,,,,,,,,,,,,,,,84.9,355.2,P_H,https://doi.org/10.1007/s10973-017-6898-8,O=[PH]1Oc2ccccc2-c2ccccc21,P-H,,,,,,,No suitable model was available for this bond type.,Only one suitable model prediction is available.,,346.3456220397059,1.3553290960856488,SoftVote_local,raw,1200.0,,,,,,,No suitable model was available for this bond type.,Only one suitable model prediction is available.,,346.3456220397059,1.3553290960856488,355.2,1,measured_or_original,1
DOPO_EP_0464,DOPO,NPPh3,DDM,DOPO-based (reactive),1,1,P-N,33.00%,67.00%,O=P1C2=C(C3=C(O1)C=CC=C3)C=CC=C2,O=[N+](C1=CC=CC(P(C2=CC([N+]([O-])=O)=CC=C2)C3=CC([N+]([O-])=O)=CC=C3)=C1)[O-],NC1=CC=C(CC2=CC=C(N)C=C2)C=C1,6.0,0.73,0.4252,0.0,0.0,0.0,0.7121,0.0,0.0,0.0,1,1,0,0,0,1,0,0,0,0,0,150.0,3.2,33.8,23.0,10.799999999999997,3.0,V-0,3,,,,,,,,,,,,,,,45.2,51.6,-6.399999999999999,,,,84.9,355.2,P_H,https://doi.org/10.1007/s10973-017-6898-8,O=[PH]1Oc2ccccc2-c2ccccc21,P-H,,,,,,,No suitable model was available for this bond type.,Only one suitable model prediction is available.,,346.3456220397059,1.35532909608567,SoftVote_local,raw,1200.0,,,,,,,No suitable model was available for this bond type.,Only one suitable model prediction is available.,,346.3456220397059,1.35532909608567,355.2,1,measured_or_original,1
DOPO_EP_0465,DOPO,NPPh3,DDM,DOPO-based (reactive),1,1,P-N,17.00%,83.00%,O=P1C2=C(C3=C(O1)C=CC=C3)C=CC=C2,O=[N+](C1=CC=CC(P(C2=CC([N+]([O-])=O)=CC=C2)C3=CC([N+]([O-])=O)=CC=C3)=C1)[O-],NC1=CC=C(CC2=CC=C(N)C=C2)C=C1,6.0,0.8,0.5267,0.0,0.0,0.0,0.9856,0.0,0.0,0.0,1,1,0,0,0,1,0,0,0,0,0,150.0,3.2,33.2,23.0,10.200000000000003,3.0,V-1,2,,,,,,,,,,,,,,,,,,,,,84.9,355.2,P_H,https://doi.org/10.1007/s10973-017-6898-8,O=[PH]1Oc2ccccc2-c2ccccc21,P-H,,,,,,,No suitable model was available for this bond type.,Only one suitable model prediction is available.,,346.3456220397059,1.35532909608567,SoftVote_local,raw,1200.0,,,,,,,No suitable model was available for this bond type.,Only one suitable model prediction is available.,,346.3456220397059,1.35532909608567,355.2,1,measured_or_original,1
DOPO_EP_0466,PHAO,,DDM,DOPO-based (reactive),1,0,Neat EP,100.00%,0.00%,O=P(C1=C2C=CC=C1)(C(NC3=CC=C(C#N)C=C3)C4=CC(O)=C(O)C=C4)OC5=C2C=CC=C5,,NC1=CC=C(CC2=CC=C(N)C=C2)C=C1,0.0,0.0,0.0,0.0,0.0,0.0,0.904436,0.0,0.0,0.0,1,1,0,0,0,1,0,0,0,0,0,160.0,4.0,25.2,25.2,0.0,3.0,NR,0,5.0,35.0,1399.5,1399.5,0.0,130.1,130.1,0.0,,,,,,,55.4,55.4,0.0,108.2,108.2,0.0,,,,https://doi.org/10.1002/app.54680,,,,,,,,,,,,,,,,,,,,,,,,,,,,,0,missing,1
DOPO_EP_0467,PHAO,,DDM,DOPO-based (reactive),1,1,P-N,100.00%,0.00%,O=P(C1=C2C=CC=C1)(C(NC3=CC=C(C#N)C=C3)C4=CC(O)=C(O)C=C4)OC5=C2C=CC=C5,,NC1=CC=C(CC2=CC=C(N)C=C2)C=C1,1.0,0.07,0.063,0.0,0.0,0.0,0.904436,0.0,0.0,0.0,1,1,0,0,0,1,0,0,0,0,0,160.0,4.0,28.5,25.2,3.3000000000000007,3.0,NR,0,5.0,35.0,,,,,,,,,,,,,62.7,55.4,7.300000000000004,114.1,108.2,5.8999999999999915,68.0,284.5,P_C,https://doi.org/10.1002/app.54680,N#Cc1ccc(NC(c2ccc(O)c(O)c2)P2(=O)Oc3ccccc3-c3ccccc32)cc1,P-C,pc_pn,SoftVote_local,raw,1200.0,281.0170562859115,0.5468259657755956,Main application domain: DOPO P-C/P-N prediction; use as trend-level BDE feature.,Only one suitable model prediction is available.,,281.0170562859115,0.5468259657755956,SoftVote_local,raw,1200.0,281.0170562859115,0.5468259657755956,pc_pn,SoftVote_local,raw,1200.0,Main application domain: DOPO P-C/P-N prediction; use as trend-level BDE feature.,Only one suitable model prediction is available.,,281.0170562859115,0.5468259657755956,284.5,1,measured_or_original,0
DOPO_EP_0468,PHAO,,DDM,DOPO-based (reactive),1,1,P-N,100.00%,0.00%,O=P(C1=C2C=CC=C1)(C(NC3=CC=C(C#N)C=C3)C4=CC(O)=C(O)C=C4)OC5=C2C=CC=C5,,NC1=CC=C(CC2=CC=C(N)C=C2)C=C1,3.0,0.21,0.19,0.0,0.0,0.0,0.904436,0.0,0.0,0.0,1,1,0,0,0,1,0,0,0,0,0,160.0,4.0,30.5,25.2,5.300000000000001,3.0,V-1,2,5.0,35.0,,,,,,,,,,,,,67.4,55.4,12.000000000000007,120.2,108.2,12.0,68.0,284.5,P_C,https://doi.org/10.1002/app.54680,N#Cc1ccc(NC(c2ccc(O)c(O)c2)P2(=O)Oc3ccccc3-c3ccccc32)cc1,P-C,pc_pn,SoftVote_local,raw,1200.0,281.0170562859115,0.5468259657755918,Main application domain: DOPO P-C/P-N prediction; use as trend-level BDE feature.,Only one suitable model prediction is available.,,281.0170562859115,0.5468259657755918,SoftVote_local,raw,1200.0,281.0170562859115,0.5468259657755918,pc_pn,SoftVote_local,raw,1200.0,Main application domain: DOPO P-C/P-N prediction; use as trend-level BDE feature.,Only one suitable model prediction is available.,,281.0170562859115,0.5468259657755918,284.5,1,measured_or_original,0
DOPO_EP_0469,PHAO,,DDM,DOPO-based (reactive),1,1,P-N,100.00%,0.00%,O=P(C1=C2C=CC=C1)(C(NC3=CC=C(C#N)C=C3)C4=CC(O)=C(O)C=C4)OC5=C2C=CC=C5,,NC1=CC=C(CC2=CC=C(N)C=C2)C=C1,5.0,0.35,0.317,0.0,0.0,0.0,0.904436,0.0,0.0,0.0,1,1,0,0,0,1,0,0,0,0,0,160.0,4.0,32.5,25.2,7.300000000000001,3.0,V-0,3,5.0,35.0,1043.1,1399.5,-356.4000000000001,110.1,130.1,-20.0,,,,,,,65.2,55.4,9.800000000000004,116.6,108.2,8.399999999999991,68.0,284.5,P_C,https://doi.org/10.1002/app.54680,N#Cc1ccc(NC(c2ccc(O)c(O)c2)P2(=O)Oc3ccccc3-c3ccccc32)cc1,P-C,pc_pn,SoftVote_local,raw,1200.0,281.0170562859115,0.5468259657755915,Main application domain: DOPO P-C/P-N prediction; use as trend-level BDE feature.,Only one suitable model prediction is available.,,281.0170562859115,0.5468259657755915,SoftVote_local,raw,1200.0,281.0170562859115,0.5468259657755915,pc_pn,SoftVote_local,raw,1200.0,Main application domain: DOPO P-C/P-N prediction; use as trend-level BDE feature.,Only one suitable model prediction is available.,,281.0170562859115,0.5468259657755915,284.5,1,measured_or_original,0
DOPO_EP_0470,DOPO,,DDM,DOPO-based (reactive),1,0,P-only,100.00%,0.00%,O=P1C2=C(C3=C(O1)C=CC=C3)C=CC=C2,,NC1=CC=C(CC2=CC=C(N)C=C2)C=C1,5.0,0.72,0.0,0.0,0.0,0.0,0.0,0.0,0.0,0.0,1,0,0,0,0,1,0,0,0,0,0,160.0,4.0,32.1,25.2,6.900000000000002,3.0,V-1,2,5.0,35.0,1247.1,1399.5,-152.4000000000001,103.8,130.1,-26.299999999999997,,,,,,,57.5,55.4,2.1000000000000014,110.5,108.2,2.299999999999997,84.9,355.2,P_H,https://doi.org/10.1002/app.54680,O=[PH]1Oc2ccccc2-c2ccccc21,P-H,,,,,,,No suitable model was available for this bond type.,Only one suitable model prediction is available.,,346.3456220397059,1.35532909608567,SoftVote_local,raw,1200.0,,,,,,,No suitable model was available for this bond type.,Only one suitable model prediction is available.,,346.3456220397059,1.35532909608567,355.2,1,measured_or_original,1
DOPO_EP_0471,HP-DOPO,,DDM,DOPO-based (additive),0,0,Neat EP,100.00%,0.00%,OC1=C(CCCP2(C3=C(C4=C(O2)C=CC=C4)C=CC=C3)=O)C=CC=C1,,NC1=CC=C(CC2=CC=C(N)C=C2)C=C1,0.0,0.0,0.0,0.0,0.0,0.0,0.0,0.0,0.0,0.0,1,0,0,0,0,1,0,0,0,0,0,120.0,3.0,26.3,26.3,0.0,3.2,NR,0,3.0,35.0,1664.0,1664.0,0.0,128.0,128.0,0.0,135.0,135.0,0.0,,,,64.0,64.0,0.0,,,,,,,https://doi.org/10.1016/j.polymdegradstab.2023.110579,,,,,,,,,,,,,,,,,,,,,,,,,,,,,0,missing,1
DOPO_EP_0472,HP-DOPO,,DDM,DOPO-based (additive),0,0,P-only,100.00%,0.00%,OC1=C(CCCP2(C3=C(C4=C(O2)C=CC=C4)C=CC=C3)=O)C=CC=C1,,NC1=CC=C(CC2=CC=C(N)C=C2)C=C1,3.0,0.27,0.0,0.0,0.0,0.0,0.0,0.0,0.0,0.0,1,0,0,0,0,1,0,0,0,0,0,120.0,3.0,32.7,26.3,6.400000000000002,3.2,V-1,2,3.0,35.0,1496.0,1664.0,-168.0,96.0,128.0,-32.0,133.0,135.0,-2.0,,,,73.0,64.0,9.0,,,,83.6,349.8,P_C,https://doi.org/10.1016/j.polymdegradstab.2023.110579,O=P1(CCCc2ccccc2O)Oc2ccccc2-c2ccccc21,P-C,pc_pn,SoftVote_local,raw,1200.0,349.72781243771266,0.670522443055454,Main application domain: DOPO P-C/P-N prediction; use as trend-level BDE feature.,Only one suitable model prediction is available.,,349.72781243771266,0.670522443055454,SoftVote_local,raw,1200.0,349.72781243771266,0.670522443055454,pc_pn,SoftVote_local,raw,1200.0,Main application domain: DOPO P-C/P-N prediction; use as trend-level BDE feature.,Only one suitable model prediction is available.,,349.72781243771266,0.670522443055454,349.8,1,measured_or_original,0
DOPO_EP_0473,HP-DOPO,,DDM,DOPO-based (additive),0,0,P-only,100.00%,0.00%,OC1=C(CCCP2(C3=C(C4=C(O2)C=CC=C4)C=CC=C3)=O)C=CC=C1,,NC1=CC=C(CC2=CC=C(N)C=C2)C=C1,4.0,0.35,0.0,0.0,0.0,0.0,0.0,0.0,0.0,0.0,1,0,0,0,0,1,0,0,0,0,0,120.0,3.0,33.4,26.3,7.099999999999998,3.2,V-1,2,3.0,35.0,1147.0,1664.0,-517.0,90.0,128.0,-38.0,129.0,135.0,-6.0,,,,78.0,64.0,14.0,,,,83.6,349.8,P_C,https://doi.org/10.1016/j.polymdegradstab.2023.110579,O=P1(CCCc2ccccc2O)Oc2ccccc2-c2ccccc21,P-C,pc_pn,SoftVote_local,raw,1200.0,349.72781243771266,0.670522443055454,Main application domain: DOPO P-C/P-N prediction; use as trend-level BDE feature.,Only one suitable model prediction is available.,,349.72781243771266,0.670522443055454,SoftVote_local,raw,1200.0,349.72781243771266,0.670522443055454,pc_pn,SoftVote_local,raw,1200.0,Main application domain: DOPO P-C/P-N prediction; use as trend-level BDE feature.,Only one suitable model prediction is available.,,349.72781243771266,0.670522443055454,349.8,1,measured_or_original,0
DOPO_EP_0474,HP-DOPO,,DDM,DOPO-based (additive),0,0,P-only,100.00%,0.00%,OC1=C(CCCP2(C3=C(C4=C(O2)C=CC=C4)C=CC=C3)=O)C=CC=C1,,NC1=CC=C(CC2=CC=C(N)C=C2)C=C1,5.0,0.44,0.0,0.0,0.0,0.0,0.0,0.0,0.0,0.0,1,0,0,0,0,1,0,0,0,0,0,120.0,3.0,35.6,26.3,9.3,3.2,V-0,3,3.0,35.0,992.0,1664.0,-672.0,86.0,128.0,-42.0,129.0,135.0,-6.0,,,,82.0,64.0,18.0,,,,83.6,349.8,P_C,https://doi.org/10.1016/j.polymdegradstab.2023.110579,O=P1(CCCc2ccccc2O)Oc2ccccc2-c2ccccc21,P-C,pc_pn,SoftVote_local,raw,1200.0,349.7278124377126,0.6705224430554448,Main application domain: DOPO P-C/P-N prediction; use as trend-level BDE feature.,Only one suitable model prediction is available.,,349.7278124377126,0.6705224430554448,SoftVote_local,raw,1200.0,349.7278124377126,0.6705224430554448,pc_pn,SoftVote_local,raw,1200.0,Main application domain: DOPO P-C/P-N prediction; use as trend-level BDE feature.,Only one suitable model prediction is available.,,349.7278124377126,0.6705224430554448,349.8,1,measured_or_original,0
DOPO_EP_0475,ITA-HBP,,DDM,DOPO-based (reactive),1,0,Neat EP,100.00%,0.00%,O=P1(C2=C(C=CC=C2)C3=C(C=CC=C3)O1)CC(CC(N(CC(C)O)CC(C)O)=O)C=O,,NC1=CC=C(CC2=CC=C(N)C=C2)C=C1,0.0,0.0,0.0,0.0,0.0,0.0,0.452218,0.0,0.0,0.0,1,1,0,0,0,1,0,0,0,0,0,150.0,6.5,26.4,26.4,0.0,3.0,NR,0,3.0,35.0,678.7,678.7,0.0,157.9,157.9,0.0,181.5,181.5,0.0,,,,57.3,57.3,0.0,60.4,60.4,0.0,,,,https://doi.org/10.1016/j.cej.2019.122719,,,,,,,,,,,,,,,,,,,,,,,,,,,,,0,missing,1
DOPO_EP_0476,ITA-HBP,,DDM,DOPO-based (reactive),1,1,P-N,100.00%,0.00%,O=P1(C2=C(C=CC=C2)C3=C(C=CC=C3)O1)CC(CC(N(CC(C)O)CC(C)O)=O)C=O,,NC1=CC=C(CC2=CC=C(N)C=C2)C=C1,3.82,0.26,0.118,0.0,0.0,0.0,0.452218,0.0,0.0,0.0,1,1,0,0,0,1,0,0,0,0,0,150.0,6.5,36.4,26.4,10.0,3.0,V-0,3,3.0,35.0,618.6,678.7,-60.10000000000002,135.7,157.9,-22.200000000000017,173.4,181.5,-8.099999999999994,,,,65.0,57.3,7.700000000000003,80.0,60.4,19.6,,,P_C,https://doi.org/10.1016/j.cej.2019.122719,CC(O)CN(CC(C)O)C(=O)CC(C=O)CP1(=O)Oc2ccccc2-c2ccccc21,P-C,pc_pn,SoftVote_local,raw,1200.0,341.70838358248704,0.4189011146144631,Main application domain: DOPO P-C/P-N prediction; use as trend-level BDE feature.,Only one suitable model prediction is available.,,341.70838358248704,0.4189011146144631,SoftVote_local,raw,1200.0,341.70838358248704,0.4189011146144631,pc_pn,SoftVote_local,raw,1200.0,Main application domain: DOPO P-C/P-N prediction; use as trend-level BDE feature.,Only one suitable model prediction is available.,,341.70838358248704,0.4189011146144631,341.70838358248704,1,predicted_by_BDE.py,0
DOPO_EP_0477,ITA-HBP,,DDM,DOPO-based (reactive),1,1,P-N,100.00%,0.00%,O=P1(C2=C(C=CC=C2)C3=C(C=CC=C3)O1)CC(CC(N(CC(C)O)CC(C)O)=O)C=O,,NC1=CC=C(CC2=CC=C(N)C=C2)C=C1,7.35,0.48,0.217,0.0,0.0,0.0,0.452218,0.0,0.0,0.0,1,1,0,0,0,1,0,0,0,0,0,150.0,6.5,37.4,26.4,11.0,3.0,V-0,3,3.0,35.0,564.5,678.7,-114.20000000000005,135.3,157.9,-22.599999999999994,160.4,181.5,-21.099999999999994,,,,78.9,57.3,21.60000000000001,94.0,60.4,33.6,,,P_C,https://doi.org/10.1016/j.cej.2019.122719,CC(O)CN(CC(C)O)C(=O)CC(C=O)CP1(=O)Oc2ccccc2-c2ccccc21,P-C,pc_pn,SoftVote_local,raw,1200.0,341.70838358248704,0.4189011146144631,Main application domain: DOPO P-C/P-N prediction; use as trend-level BDE feature.,Only one suitable model prediction is available.,,341.70838358248704,0.4189011146144631,SoftVote_local,raw,1200.0,341.70838358248704,0.4189011146144631,pc_pn,SoftVote_local,raw,1200.0,Main application domain: DOPO P-C/P-N prediction; use as trend-level BDE feature.,Only one suitable model prediction is available.,,341.70838358248704,0.4189011146144631,341.70838358248704,1,predicted_by_BDE.py,0
