Repository: huangxueling027/DOPO-EP-ML

# Data

This directory contains the frozen machine-readable data release used by the manuscript workflow.

- `DOPO_EP_new.csv`: standardized DOPO-derived flame-retardant/epoxy records.
- `DOPO_EP_new_with_BDE.csv`: the same data release with auxiliary BDE-related fields.
- `external_validation/External_Validation_V4_ready.csv`: independent literature-based external-validation input retained under its historical filename for compatibility with the frozen code.

The main data release contains 599 standardized experimental records. Dataset integrity is checked against the SHA256 values stored in `PROJECT_RULES_LOCK.json`. Original publisher PDFs are not redistributed in this repository.

File: data/DOPO_EP_new_with_BDE.csv (part 13 of 15)
DOPO_EP_0478,ITA-HBP,,DDM,DOPO-based (reactive),1,1,P-N,100.00%,0.00%,O=P1(C2=C(C=CC=C2)C3=C(C=CC=C3)O1)CC(CC(N(CC(C)O)CC(C)O)=O)C=O,,NC1=CC=C(CC2=CC=C(N)C=C2)C=C1,10.64,0.72,0.326,0.0,0.0,0.0,0.452218,0.0,0.0,0.0,1,1,0,0,0,1,0,0,0,0,0,150.0,6.5,41.6,26.4,15.200000000000003,3.0,V-0,3,3.0,35.0,534.0,678.7,-144.70000000000005,125.9,157.9,-32.0,159.4,181.5,-22.099999999999994,,,,,,,,,,,,P_C,https://doi.org/10.1016/j.cej.2019.122719,CC(O)CN(CC(C)O)C(=O)CC(C=O)CP1(=O)Oc2ccccc2-c2ccccc21,P-C,pc_pn,SoftVote_local,raw,1200.0,341.70838358248704,0.4189011146144776,Main application domain: DOPO P-C/P-N prediction; use as trend-level BDE feature.,Only one suitable model prediction is available.,,341.70838358248704,0.4189011146144776,SoftVote_local,raw,1200.0,341.70838358248704,0.4189011146144776,pc_pn,SoftVote_local,raw,1200.0,Main application domain: DOPO P-C/P-N prediction; use as trend-level BDE feature.,Only one suitable model prediction is available.,,341.70838358248704,0.4189011146144776,341.70838358248704,1,predicted_by_BDE.py,0
DOPO_EP_0479,ITA-HBP,,DDM,DOPO-based (reactive),1,1,P-N,100.00%,0.00%,O=P1(C2=C(C=CC=C2)C3=C(C=CC=C3)O1)CC(CC(N(CC(C)O)CC(C)O)=O)C=O,,NC1=CC=C(CC2=CC=C(N)C=C2)C=C1,13.7,0.93,0.421,0.0,0.0,0.0,0.452218,0.0,0.0,0.0,1,1,0,0,0,1,0,0,0,0,0,150.0,6.5,42.0,26.4,15.600000000000001,3.0,V-0,3,3.0,35.0,468.0,678.7,-210.70000000000005,110.2,157.9,-47.7,,,,,,,68.0,57.3,10.700000000000003,88.0,60.4,27.6,,,P_C,https://doi.org/10.1016/j.cej.2019.122719,CC(O)CN(CC(C)O)C(=O)CC(C=O)CP1(=O)Oc2ccccc2-c2ccccc21,P-C,pc_pn,SoftVote_local,raw,1200.0,341.70838358248704,0.4189011146144776,Main application domain: DOPO P-C/P-N prediction; use as trend-level BDE feature.,Only one suitable model prediction is available.,,341.70838358248704,0.4189011146144776,SoftVote_local,raw,1200.0,341.70838358248704,0.4189011146144776,pc_pn,SoftVote_local,raw,1200.0,Main application domain: DOPO P-C/P-N prediction; use as trend-level BDE feature.,Only one suitable model prediction is available.,,341.70838358248704,0.4189011146144776,341.70838358248704,1,predicted_by_BDE.py,0
DOPO_EP_0480,DABP-2DOPO,,DDM,DOPO-based (reactive),1,0,Neat EP,100.00%,0.00%,O=P(CCCC1=C(O)C=CC(C2=CC=C(O)C(CCCP3(C4=C(C5=C(O3)C=CC=C5)C=CC=C4)=O)=C2)=C1)(C6=C7C=CC=C6)OC8=C7C=CC=C8,,NC1=CC=C(CC2=CC=C(N)C=C2)C=C1,0.0,0.0,0.0,0.0,0.0,0.0,0.0,0.0,0.0,0.0,1,0,0,0,0,1,0,0,0,0,0,180.0,,26.9,26.9,0.0,,NR,0,3.0,,1198.8,1198.8,0.0,107.5,107.5,0.0,151.0,151.0,0.0,,,,32.3,32.3,0.0,,,,,,,https://doi.org/10.1016/j.eurpolymj.2021.110319,,,,,,,,,,,,,,,,,,,,,,,,,,,,,0,missing,1
DOPO_EP_0481,DABP-2DOPO,,DDM,DOPO-based (reactive),1,0,P-only,100.00%,0.00%,O=P(CCCC1=C(O)C=CC(C2=CC=C(O)C(CCCP3(C4=C(C5=C(O3)C=CC=C5)C=CC=C4)=O)=C2)=C1)(C6=C7C=CC=C6)OC8=C7C=CC=C8,,NC1=CC=C(CC2=CC=C(N)C=C2)C=C1,10.0,0.67,0.0,0.0,0.0,0.0,0.0,0.0,0.0,0.0,1,0,0,0,0,1,0,0,0,0,0,180.0,,32.4,26.9,5.5,,V-0,3,3.0,,877.6,1198.8,-321.19999999999993,90.9,107.5,-16.599999999999994,163.4,151.0,12.400000000000006,,,,60.2,32.3,27.900000000000006,,,,83.6,349.8,P_C,https://doi.org/10.1016/j.eurpolymj.2021.110319,O=P1(CCCc2cc(-c3ccc(O)c(CCCP4(=O)Oc5ccccc5-c5ccccc54)c3)ccc2O)Oc2ccccc2-c2ccccc21,P-C,pc_pn,SoftVote_local,raw,1200.0,349.39519966710134,0.275259284731166,Main application domain: DOPO P-C/P-N prediction; use as trend-level BDE feature.,Only one suitable model prediction is available.,,349.39519966710134,0.275259284731166,SoftVote_local,raw,1200.0,349.39519966710134,0.275259284731166,pc_pn,SoftVote_local,raw,1200.0,Main application domain: DOPO P-C/P-N prediction; use as trend-level BDE feature.,Only one suitable model prediction is available.,,349.39519966710134,0.275259284731166,349.8,1,measured_or_original,0
DOPO_EP_0482,TD-DOPO,,DDM,DOPO-based (reactive),1,0,Neat EP,100.00%,0.00%,O=P(C(C1=CC=C(C(P2(C3=C(C4=C(O2)C=CC=C4)C=CC=C3)=O)NCCC5=CC=C(O)C=C5)C=C1)NCCC6=CC=C(O)C=C6)(C7=C8C=CC=C7)OC9=C8C=CC=C9,,NC1=CC=C(CC2=CC=C(N)C=C2)C=C1,0.0,0.0,0.0,0.0,0.0,0.0,0.452218,0.0,0.0,0.0,1,1,0,0,0,1,0,0,0,0,0,180.0,3.0,22.2,22.2,0.0,3.0,NR,0,3.0,35.0,,,,,,,165.3,165.3,0.0,,,,54.1,54.1,0.0,95.2,95.2,0.0,,,,https://doi.org/10.1016/j.polymer.2025.128827,,,,,,,,,,,,,,,,,,,,,,,,,,,,,0,missing,1
DOPO_EP_0483,TD-DOPO,,DDM,DOPO-based (reactive),1,1,P-N,100.00%,0.00%,O=P(C(C1=CC=C(C(P2(C3=C(C4=C(O2)C=CC=C4)C=CC=C3)=O)NCCC5=CC=C(O)C=C5)C=C1)NCCC6=CC=C(O)C=C6)(C7=C8C=CC=C7)OC9=C8C=CC=C9,,NC1=CC=C(CC2=CC=C(N)C=C2)C=C1,2.73,0.2,0.09,0.0,0.0,0.0,0.452218,0.0,0.0,0.0,1,1,0,0,0,1,0,0,0,0,0,180.0,3.0,27.1,22.2,4.900000000000002,3.0,V-0,3,3.0,35.0,,,,,,,174.2,165.3,8.899999999999977,,,,57.9,54.1,3.799999999999997,95.3,95.2,0.09999999999999432,74.4,311.3,P_C,https://doi.org/10.1016/j.polymer.2025.128827,O=P1(C(NCCc2ccc(O)cc2)c2ccc(C(NCCc3ccc(O)cc3)P3(=O)Oc4ccccc4-c4ccccc43)cc2)Oc2ccccc2-c2ccccc21,P-C,pc_pn,SoftVote_local,raw,1200.0,303.6171719828841,0.5772134277077967,Main application domain: DOPO P-C/P-N prediction; use as trend-level BDE feature.,Only one suitable model prediction is available.,,303.6171719828841,0.5772134277077967,SoftVote_local,raw,1200.0,303.6171719828841,0.5772134277077967,pc_pn,SoftVote_local,raw,1200.0,Main application domain: DOPO P-C/P-N prediction; use as trend-level BDE feature.,Only one suitable model prediction is available.,,303.6171719828841,0.5772134277077967,311.3,1,measured_or_original,0
DOPO_EP_0484,TD-DOPO,,DDM,DOPO-based (reactive),1,1,P-N,100.00%,0.00%,O=P(C(C1=CC=C(C(P2(C3=C(C4=C(O2)C=CC=C4)C=CC=C3)=O)NCCC5=CC=C(O)C=C5)C=C1)NCCC6=CC=C(O)C=C6)(C7=C8C=CC=C7)OC9=C8C=CC=C9,,NC1=CC=C(CC2=CC=C(N)C=C2)C=C1,5.47,0.4,0.181,0.0,0.0,0.0,0.452218,0.0,0.0,0.0,1,1,0,0,0,1,0,0,0,0,0,180.0,3.0,29.0,22.2,6.800000000000001,3.0,V-0,3,3.0,35.0,994.03,,,82.59,,,164.1,165.3,-1.200000000000017,,,,58.6,54.1,4.5,112.1,95.2,16.89999999999999,74.4,311.3,P_C,https://doi.org/10.1016/j.polymer.2025.128827,O=P1(C(NCCc2ccc(O)cc2)c2ccc(C(NCCc3ccc(O)cc3)P3(=O)Oc4ccccc4-c4ccccc43)cc2)Oc2ccccc2-c2ccccc21,P-C,pc_pn,SoftVote_local,raw,1200.0,303.6171719828841,0.5772134277077967,Main application domain: DOPO P-C/P-N prediction; use as trend-level BDE feature.,Only one suitable model prediction is available.,,303.6171719828841,0.5772134277077967,SoftVote_local,raw,1200.0,303.6171719828841,0.5772134277077967,pc_pn,SoftVote_local,raw,1200.0,Main application domain: DOPO P-C/P-N prediction; use as trend-level BDE feature.,Only one suitable model prediction is available.,,303.6171719828841,0.5772134277077967,311.3,1,measured_or_original,0
DOPO_EP_0485,TD-DOPO,,DDM,DOPO-based (reactive),1,1,P-N,100.00%,0.00%,O=P(C(C1=CC=C(C(P2(C3=C(C4=C(O2)C=CC=C4)C=CC=C3)=O)NCCC5=CC=C(O)C=C5)C=C1)NCCC6=CC=C(O)C=C6)(C7=C8C=CC=C7)OC9=C8C=CC=C9,,NC1=CC=C(CC2=CC=C(N)C=C2)C=C1,8.21,0.6,0.271,0.0,0.0,0.0,0.452218,0.0,0.0,0.0,1,1,0,0,0,1,0,0,0,0,0,180.0,3.0,31.0,22.2,8.8,3.0,V-0,3,3.0,35.0,892.54,,,77.97,,,159.6,165.3,-5.700000000000017,,,,55.4,54.1,1.2999999999999972,106.1,95.2,10.899999999999991,74.4,311.3,P_C,https://doi.org/10.1016/j.polymer.2025.128827,O=P1(C(NCCc2ccc(O)cc2)c2ccc(C(NCCc3ccc(O)cc3)P3(=O)Oc4ccccc4-c4ccccc43)cc2)Oc2ccccc2-c2ccccc21,P-C,pc_pn,SoftVote_local,raw,1200.0,303.6171719828841,0.5772134277077967,Main application domain: DOPO P-C/P-N prediction; use as trend-level BDE feature.,Only one suitable model prediction is available.,,303.6171719828841,0.5772134277077967,SoftVote_local,raw,1200.0,303.6171719828841,0.5772134277077967,pc_pn,SoftVote_local,raw,1200.0,Main application domain: DOPO P-C/P-N prediction; use as trend-level BDE feature.,Only one suitable model prediction is available.,,303.6171719828841,0.5772134277077967,311.3,1,measured_or_original,0
DOPO_EP_0486,TD-DOPO,,DDM,DOPO-based (reactive),1,1,P-N,100.00%,0.00%,O=P(C(C1=CC=C(C(P2(C3=C(C4=C(O2)C=CC=C4)C=CC=C3)=O)NCCC5=CC=C(O)C=C5)C=C1)NCCC6=CC=C(O)C=C6)(C7=C8C=CC=C7)OC9=C8C=CC=C9,,NC1=CC=C(CC2=CC=C(N)C=C2)C=C1,11.0,0.8,0.362,0.0,0.0,0.0,0.452218,0.0,0.0,0.0,1,1,0,0,0,1,0,0,0,0,0,180.0,3.0,33.1,22.2,10.900000000000002,3.0,V-0,3,3.0,35.0,,,,,,,151.8,165.3,-13.5,,,,53.7,54.1,-0.3999999999999986,88.9,95.2,-6.299999999999997,74.4,311.3,P_C,https://doi.org/10.1016/j.polymer.2025.128827,O=P1(C(NCCc2ccc(O)cc2)c2ccc(C(NCCc3ccc(O)cc3)P3(=O)Oc4ccccc4-c4ccccc43)cc2)Oc2ccccc2-c2ccccc21,P-C,pc_pn,SoftVote_local,raw,1200.0,303.6171719828841,0.5772134277077967,Main application domain: DOPO P-C/P-N prediction; use as trend-level BDE feature.,Only one suitable model prediction is available.,,303.6171719828841,0.5772134277077967,SoftVote_local,raw,1200.0,303.6171719828841,0.5772134277077967,pc_pn,SoftVote_local,raw,1200.0,Main application domain: DOPO P-C/P-N prediction; use as trend-level BDE feature.,Only one suitable model prediction is available.,,303.6171719828841,0.5772134277077967,311.3,1,measured_or_original,0
DOPO_EP_0487,DOPO-DA,,DDM,DOPO-based (additive),0,0,Neat EP,100.00%,0.00%,O=P(C1=CC=CC=C21)(NCCC3=CC=C(O)C(O)=C3)OC4=C2C=CC=C4,,NC1=CC=C(CC2=CC=C(N)C=C2)C=C1,0.0,0.0,0.0,0.0,0.0,0.0,0.452218,0.0,0.0,0.0,1,1,0,0,0,1,0,0,0,0,0,200.0,3.2,26.7,26.7,0.0,3.2,NR,0,25.0,35.0,1603.3,1603.3,0.0,108.4,108.4,0.0,167.0,167.0,0.0,,,,43.3,43.3,0.0,,,,,,,https://doi.org/10.1016/j.cej.2024.149910,,,,,,,,,,,,,,,,,,,,,,,,,,,,,0,missing,1
DOPO_EP_0488,DOPO-DA,,DDM,DOPO-based (additive),0,1,P-N,100.00%,0.00%,O=P(C1=CC=CC=C21)(NCCC3=CC=C(O)C(O)=C3)OC4=C2C=CC=C4,,NC1=CC=C(CC2=CC=C(N)C=C2)C=C1,2.0,0.17,0.077,0.0,0.0,0.0,0.452218,0.0,0.0,0.0,1,1,0,0,0,1,0,0,0,0,0,200.0,3.2,30.1,26.7,3.400000000000002,3.2,V-1,2,25.0,35.0,1305.2,1603.3,-298.0999999999999,98.5,108.4,-9.900000000000006,163.0,167.0,-4.0,,,,61.5,43.3,18.200000000000003,,,,94.3,394.6,P_N,https://doi.org/10.1016/j.cej.2024.149910,O=P1(NCCc2ccc(O)c(O)c2)Oc2ccccc2-c2ccccc21,P-N,pc_pn,SoftVote_local,raw,1200.0,387.7026512484495,0.9581994363423872,Main application domain: DOPO P-C/P-N prediction; use as trend-level BDE feature.,Only one suitable model prediction is available.,,387.7026512484495,0.9581994363423872,SoftVote_local,raw,1200.0,387.7026512484495,0.9581994363423872,pc_pn,SoftVote_local,raw,1200.0,Main application domain: DOPO P-C/P-N prediction; use as trend-level BDE feature.,Only one suitable model prediction is available.,,387.7026512484495,0.9581994363423872,394.6,1,measured_or_original,0
DOPO_EP_0489,DOPO-DA,,DDM,DOPO-based (additive),0,1,P-N,100.00%,0.00%,O=P(C1=CC=CC=C21)(NCCC3=CC=C(O)C(O)=C3)OC4=C2C=CC=C4,,NC1=CC=C(CC2=CC=C(N)C=C2)C=C1,5.0,0.42,0.19,0.0,0.0,0.0,0.452218,0.0,0.0,0.0,1,1,0,0,0,1,0,0,0,0,0,200.0,3.2,33.0,26.7,6.300000000000001,3.2,V-0,3,25.0,35.0,1184.1,1603.3,-419.20000000000005,73.6,108.4,-34.80000000000001,160.0,167.0,-7.0,,,,55.0,43.3,11.700000000000003,,,,94.3,394.6,P_N,https://doi.org/10.1016/j.cej.2024.149910,O=P1(NCCc2ccc(O)c(O)c2)Oc2ccccc2-c2ccccc21,P-N,pc_pn,SoftVote_local,raw,1200.0,387.7026512484495,0.9581994363423868,Main application domain: DOPO P-C/P-N prediction; use as trend-level BDE feature.,Only one suitable model prediction is available.,,387.7026512484495,0.9581994363423868,SoftVote_local,raw,1200.0,387.7026512484495,0.9581994363423868,pc_pn,SoftVote_local,raw,1200.0,Main application domain: DOPO P-C/P-N prediction; use as trend-level BDE feature.,Only one suitable model prediction is available.,,387.7026512484495,0.9581994363423868,394.6,1,measured_or_original,0
DOPO_EP_0490,ANDD,,DDM,DOPO-based (Co-curing),2,0,Neat EP,100.00%,0.00%,O=P(C1=C2C=CC=C1)(C(NC3=C4C=CC=C(NC(P5(C6=C(C7=C(O5)C=CC=C7)C=CC=C6)=O)C8=CC=C(O)C(O)=C8)C4=CC=C3)C9=CC=C(O)C(O)=C9)OC%10=C2C=CC=C%10,,NC1=CC=C(CC2=CC=C(N)C=C2)C=C1,0.0,0.0,0.0,0.0,0.0,0.0,0.452218,0.0,0.0,0.0,1,1,0,0,0,1,0,0,0,0,0,150.0,3.0,24.1,24.1,0.0,3.0,NR,0,3.0,35.0,1195.6,1195.6,0.0,72.9,72.9,0.0,154.8,154.8,0.0,,,,69.4,69.4,0.0,,,,,,,https://doi.org/10.1016/j.eurpolymj.2024.113605,,,,,,,,,,,,,,,,,,,,,,,,,,,,,0,missing,1
DOPO_EP_0491,ANDD,,DDM,DOPO-based (Co-curing),2,1,P-N,100.00%,0.00%,O=P(C1=C2C=CC=C1)(C(NC3=C4C=CC=C(NC(P5(C6=C(C7=C(O5)C=CC=C7)C=CC=C6)=O)C8=CC=C(O)C(O)=C8)C4=CC=C3)C9=CC=C(O)C(O)=C9)OC%10=C2C=CC=C%10,,NC1=CC=C(CC2=CC=C(N)C=C2)C=C1,1.0,0.074,0.033,0.0,0.0,0.0,0.452218,0.0,0.0,0.0,1,1,0,0,0,1,0,0,0,0,0,150.0,3.0,29.2,24.1,5.099999999999998,3.0,V-1,2,3.0,35.0,973.7,1195.6,-221.89999999999986,63.4,72.9,-9.500000000000007,152.0,154.8,-2.8000000000000114,,,,75.1,69.4,5.699999999999989,,,,62.2,260.2,P_C,https://doi.org/10.1016/j.eurpolymj.2024.113605,O=P1(C(Nc2cccc3c(NC(c4ccc(O)c(O)c4)P4(=O)Oc5ccccc5-c5ccccc54)cccc23)c2ccc(O)c(O)c2)Oc2ccccc2-c2ccccc21,P-C,pc_pn,SoftVote_local,raw,1200.0,265.2100856164667,0.4055834076229857,Main application domain: DOPO P-C/P-N prediction; use as trend-level BDE feature.,Only one suitable model prediction is available.,,265.2100856164667,0.4055834076229857,SoftVote_local,raw,1200.0,265.2100856164667,0.4055834076229857,pc_pn,SoftVote_local,raw,1200.0,Main application domain: DOPO P-C/P-N prediction; use as trend-level BDE feature.,Only one suitable model prediction is available.,,265.2100856164667,0.4055834076229857,260.2,1,measured_or_original,0
DOPO_EP_0492,ANDD,,DDM,DOPO-based (Co-curing),2,1,P-N,100.00%,0.00%,O=P(C1=C2C=CC=C1)(C(NC3=C4C=CC=C(NC(P5(C6=C(C7=C(O5)C=CC=C7)C=CC=C6)=O)C8=CC=C(O)C(O)=C8)C4=CC=C3)C9=CC=C(O)C(O)=C9)OC%10=C2C=CC=C%10,,NC1=CC=C(CC2=CC=C(N)C=C2)C=C1,3.0,0.223,0.101,0.0,0.0,0.0,0.452218,0.0,0.0,0.0,1,1,0,0,0,1,0,0,0,0,0,150.0,3.0,32.0,24.1,7.899999999999999,3.0,V-1,2,3.0,35.0,832.2,1195.6,-363.39999999999986,58.4,72.9,-14.500000000000007,148.2,154.8,-6.600000000000023,,,,79.0,69.4,9.599999999999994,,,,62.2,260.2,P_C,https://doi.org/10.1016/j.eurpolymj.2024.113605,O=P1(C(Nc2cccc3c(NC(c4ccc(O)c(O)c4)P4(=O)Oc5ccccc5-c5ccccc54)cccc23)c2ccc(O)c(O)c2)Oc2ccccc2-c2ccccc21,P-C,pc_pn,SoftVote_local,raw,1200.0,265.2100856164668,0.4055834076229894,Main application domain: DOPO P-C/P-N prediction; use as trend-level BDE feature.,Only one suitable model prediction is available.,,265.2100856164668,0.4055834076229894,SoftVote_local,raw,1200.0,265.2100856164668,0.4055834076229894,pc_pn,SoftVote_local,raw,1200.0,Main application domain: DOPO P-C/P-N prediction; use as trend-level BDE feature.,Only one suitable model prediction is available.,,265.2100856164668,0.4055834076229894,260.2,1,measured_or_original,0
DOPO_EP_0493,ANDD,,DDM,DOPO-based (Co-curing),2,1,P-N,100.00%,0.00%,O=P(C1=C2C=CC=C1)(C(NC3=C4C=CC=C(NC(P5(C6=C(C7=C(O5)C=CC=C7)C=CC=C6)=O)C8=CC=C(O)C(O)=C8)C4=CC=C3)C9=CC=C(O)C(O)=C9)OC%10=C2C=CC=C%10,,NC1=CC=C(CC2=CC=C(N)C=C2)C=C1,5.0,0.372,0.168,0.0,0.0,0.0,0.452218,0.0,0.0,0.0,1,1,0,0,0,1,0,0,0,0,0,150.0,3.0,33.6,24.1,9.5,3.0,V-0,3,3.0,35.0,696.3,1195.6,-499.29999999999995,53.9,72.9,-19.000000000000007,143.1,154.8,-11.700000000000017,,,,72.2,69.4,2.799999999999997,,,,62.2,260.2,P_C,https://doi.org/10.1016/j.eurpolymj.2024.113605,O=P1(C(Nc2cccc3c(NC(c4ccc(O)c(O)c4)P4(=O)Oc5ccccc5-c5ccccc54)cccc23)c2ccc(O)c(O)c2)Oc2ccccc2-c2ccccc21,P-C,pc_pn,SoftVote_local,raw,1200.0,265.2100856164667,0.405583407622996,Main application domain: DOPO P-C/P-N prediction; use as trend-level BDE feature.,Only one suitable model prediction is available.,,265.2100856164667,0.405583407622996,SoftVote_local,raw,1200.0,265.2100856164667,0.405583407622996,pc_pn,SoftVote_local,raw,1200.0,Main application domain: DOPO P-C/P-N prediction; use as trend-level BDE feature.,Only one suitable model prediction is available.,,265.2100856164667,0.405583407622996,260.2,1,measured_or_original,0
DOPO_EP_0494,HLD,,DDM,DOPO-based (Co-curing),2,0,Neat EP,100.00%,0.00%,COC1=CC(C(P2(C3=C(C4=C(O2)C=CC=C4)C=CC=C3)=O)NCCC5=CNC6=C5C=CC=C6)=CC=C1O,,NC1=CC=C(CC2=CC=C(N)C=C2)C=C1,0.0,0.0,0.0,0.0,0.0,0.0,0.904436,0.0,0.0,0.0,1,1,0,0,0,1,0,0,0,0,0,170.0,3.0,25.4,25.4,0.0,3.0,NR,0,3.0,50.0,1357.0,1357.0,0.0,82.1,82.1,0.0,159.0,159.0,0.0,13.97,13.97,0.0,42.6,42.6,0.0,100.6,100.6,0.0,,,,https://doi.org/10.1016/j.polymdegradstab.2023.110595,,,,,,,,,,,,,,,,,,,,,,,,,,,,,0,missing,1
DOPO_EP_0495,HLD,,DDM,DOPO-based (Co-curing),2,1,P-N,100.00%,0.00%,COC1=CC(C(P2(C3=C(C4=C(O2)C=CC=C4)C=CC=C3)=O)NCCC5=CNC6=C5C=CC=C6)=CC=C1O,,NC1=CC=C(CC2=CC=C(N)C=C2)C=C1,3.0,0.18,0.163,0.0,0.0,0.0,0.904436,0.0,0.0,0.0,1,1,0,0,0,1,0,0,0,0,0,170.0,3.0,29.81,25.4,4.41,3.0,V-1,2,3.0,50.0,840.0,1357.0,-517.0,64.5,82.1,-17.599999999999994,172.0,159.0,13.0,17.13,13.97,3.1599999999999984,65.0,42.6,22.4,120.5,100.6,19.900000000000006,67.9,284.1,P_C,https://doi.org/10.1016/j.polymdegradstab.2023.110595,COc1cc(C(NCCc2c[nH]c3ccccc23)P2(=O)Oc3ccccc3-c3ccccc32)ccc1O,P-C,pc_pn,SoftVote_local,raw,1200.0,282.2128403967992,0.4428881274228626,Main application domain: DOPO P-C/P-N prediction; use as trend-level BDE feature.,Only one suitable model prediction is available.,,282.2128403967992,0.4428881274228626,SoftVote_local,raw,1200.0,282.2128403967992,0.4428881274228626,pc_pn,SoftVote_local,raw,1200.0,Main application domain: DOPO P-C/P-N prediction; use as trend-level BDE feature.,Only one suitable model prediction is available.,,282.2128403967992,0.4428881274228626,284.1,1,measured_or_original,0
DOPO_EP_0496,HLD,,DDM,DOPO-based (Co-curing),2,1,P-N,100.00%,0.00%,COC1=CC(C(P2(C3=C(C4=C(O2)C=CC=C4)C=CC=C3)=O)NCCC5=CNC6=C5C=CC=C6)=CC=C1O,,NC1=CC=C(CC2=CC=C(N)C=C2)C=C1,5.0,0.3,0.271,0.0,0.0,0.0,0.904436,0.0,0.0,0.0,1,1,0,0,0,1,0,0,0,0,0,170.0,3.0,30.36,25.4,4.960000000000001,3.0,V-0,3,3.0,50.0,734.0,1357.0,-623.0,61.7,82.1,-20.39999999999999,170.0,159.0,11.0,17.92,13.97,3.950000000000001,70.9,42.6,28.300000000000004,122.5,100.6,21.900000000000006,67.9,284.1,P_C,https://doi.org/10.1016/j.polymdegradstab.2023.110595,COc1cc(C(NCCc2c[nH]c3ccccc23)P2(=O)Oc3ccccc3-c3ccccc32)ccc1O,P-C,pc_pn,SoftVote_local,raw,1200.0,282.2128403967992,0.4428881274228626,Main application domain: DOPO P-C/P-N prediction; use as trend-level BDE feature.,Only one suitable model prediction is available.,,282.2128403967992,0.4428881274228626,SoftVote_local,raw,1200.0,282.2128403967992,0.4428881274228626,pc_pn,SoftVote_local,raw,1200.0,Main application domain: DOPO P-C/P-N prediction; use as trend-level BDE feature.,Only one suitable model prediction is available.,,282.2128403967992,0.4428881274228626,284.1,1,measured_or_original,0
DOPO_EP_0497,HLD,,DDM,DOPO-based (Co-curing),2,1,P-N,100.00%,0.00%,COC1=CC(C(P2(C3=C(C4=C(O2)C=CC=C4)C=CC=C3)=O)NCCC5=CNC6=C5C=CC=C6)=CC=C1O,,NC1=CC=C(CC2=CC=C(N)C=C2)C=C1,7.0,0.43,0.389,0.0,0.0,0.0,0.904436,0.0,0.0,0.0,1,1,0,0,0,1,0,0,0,0,0,170.0,3.0,31.68,25.4,6.280000000000001,3.0,V-0,3,3.0,50.0,651.0,1357.0,-706.0,66.2,82.1,-15.899999999999991,167.0,159.0,8.0,18.32,13.97,4.35,72.5,42.6,29.9,132.4,100.6,31.80000000000001,67.9,284.1,P_C,https://doi.org/10.1016/j.polymdegradstab.2023.110595,COc1cc(C(NCCc2c[nH]c3ccccc23)P2(=O)Oc3ccccc3-c3ccccc32)ccc1O,P-C,pc_pn,SoftVote_local,raw,1200.0,282.2128403967992,0.4428881274228626,Main application domain: DOPO P-C/P-N prediction; use as trend-level BDE feature.,Only one suitable model prediction is available.,,282.2128403967992,0.4428881274228626,SoftVote_local,raw,1200.0,282.2128403967992,0.4428881274228626,pc_pn,SoftVote_local,raw,1200.0,Main application domain: DOPO P-C/P-N prediction; use as trend-level BDE feature.,Only one suitable model prediction is available.,,282.2128403967992,0.4428881274228626,284.1,1,measured_or_original,0
DOPO_EP_0498,DQ,,DDM,DOPO-based (reactive),1,0,Neat EP,100.00%,0.00%,O=P(C1=C2C=CC=C1)(OC3=CC4=C(C(C(O)=C(O4)C5=CC=C(O)C(OP6(C7=C(C8=CC=CC=C8O6)C=CC=C7)=O)=C5)=O)C(O)=C3)OC9=C2C=CC=C9,,NC1=CC=C(CC2=CC=C(N)C=C2)C=C1,0.0,0.0,0.0,0.0,0.0,0.0,0.0,0.0,0.0,0.0,1,0,0,0,0,1,0,0,0,0,0,140.0,3.2,22.6,22.6,0.0,3.0,NR,0,3.0,35.0,1400.2,1400.2,0.0,96.2,96.2,0.0,179.9,179.9,0.0,,,,,,,,,,,,,https://doi.org/10.1016/j.susmat.2025.e01575,,,,,,,,,,,,,,,,,,,,,,,,,,,,,0,missing,1
DOPO_EP_0499,DQ,,DDM,DOPO-based (reactive),1,0,P-only,100.00%,0.00%,O=P(C1=C2C=CC=C1)(OC3=CC4=C(C(C(O)=C(O4)C5=CC=C(O)C(OP6(C7=C(C8=CC=CC=C8O6)C=CC=C7)=O)=C5)=O)C(O)=C3)OC9=C2C=CC=C9,,NC1=CC=C(CC2=CC=C(N)C=C2)C=C1,1.0,0.13,0.0,0.0,0.0,0.0,0.0,0.0,0.0,0.0,1,0,0,0,0,1,0,0,0,0,0,140.0,3.2,26.3,22.6,3.6999999999999993,3.0,V-1,2,3.0,35.0,1128.7,1400.2,-271.5,80.9,96.2,-15.299999999999997,181.2,179.9,1.299999999999983,,,,,,,,,,,,P_O,https://doi.org/10.1016/j.susmat.2025.e01575,O=c1c(O)c(-c2ccc(O)c(OP3(=O)Oc4ccccc4-c4ccccc43)c2)oc2cc(OP3(=O)Oc4ccccc4-c4ccccc43)cc(O)c12,P-O,,,,,,,No suitable model was available for this bond type.,Only one suitable model prediction is available.,,329.7035579966372,0.3996338817390884,SoftVote_local,raw,1200.0,,,,,,,No suitable model was available for this bond type.,Only one suitable model prediction is available.,,329.7035579966372,0.3996338817390884,,0,missing,1
DOPO_EP_0500,DQ,,DDM,DOPO-based (reactive),1,0,P-only,100.00%,0.00%,O=P(C1=C2C=CC=C1)(OC3=CC4=C(C(C(O)=C(O4)C5=CC=C(O)C(OP6(C7=C(C8=CC=CC=C8O6)C=CC=C7)=O)=C5)=O)C(O)=C3)OC9=C2C=CC=C9,,NC1=CC=C(CC2=CC=C(N)C=C2)C=C1,2.0,0.26,0.0,0.0,0.0,0.0,0.0,0.0,0.0,0.0,1,0,0,0,0,1,0,0,0,0,0,140.0,3.2,28.3,22.6,5.699999999999999,3.0,V-1,2,3.0,35.0,1022.0,1400.2,-378.20000000000005,81.8,96.2,-14.400000000000006,183.5,179.9,3.5999999999999943,,,,,,,,,,,,P_O,https://doi.org/10.1016/j.susmat.2025.e01575,O=c1c(O)c(-c2ccc(O)c(OP3(=O)Oc4ccccc4-c4ccccc43)c2)oc2cc(OP3(=O)Oc4ccccc4-c4ccccc43)cc(O)c12,P-O,,,,,,,No suitable model was available for this bond type.,Only one suitable model prediction is available.,,329.7035579966372,0.3996338817390884,SoftVote_local,raw,1200.0,,,,,,,No suitable model was available for this bond type.,Only one suitable model prediction is available.,,329.7035579966372,0.3996338817390884,,0,missing,1
DOPO_EP_0501,DQ,,DDM,DOPO-based (reactive),1,0,P-only,100.00%,0.00%,O=P(C1=C2C=CC=C1)(OC3=CC4=C(C(C(O)=C(O4)C5=CC=C(O)C(OP6(C7=C(C8=CC=CC=C8O6)C=CC=C7)=O)=C5)=O)C(O)=C3)OC9=C2C=CC=C9,,NC1=CC=C(CC2=CC=C(N)C=C2)C=C1,3.0,0.4,0.0,0.0,0.0,0.0,0.0,0.0,0.0,0.0,1,0,0,0,0,1,0,0,0,0,0,140.0,3.2,30.7,22.6,8.099999999999998,3.0,V-0,3,3.0,35.0,877.1,1400.2,-523.1,77.9,96.2,-18.299999999999997,187.1,179.9,7.199999999999989,,,,,,,,,,,,P_O,https://doi.org/10.1016/j.susmat.2025.e01575,O=c1c(O)c(-c2ccc(O)c(OP3(=O)Oc4ccccc4-c4ccccc43)c2)oc2cc(OP3(=O)Oc4ccccc4-c4ccccc43)cc(O)c12,P-O,,,,,,,No suitable model was available for this bond type.,Only one suitable model prediction is available.,,329.7035579966372,0.3996338817390923,SoftVote_local,raw,1200.0,,,,,,,No suitable model was available for this bond type.,Only one suitable model prediction is available.,,329.7035579966372,0.3996338817390923,,0,missing,1
DOPO_EP_0502,BADO,,DDS,DOPO-based (Co-curing),2,0,Neat EP,100.00%,0.00%,O=P1(C2=C(C3=C(O1)C=CC=C3)C=CC=C2)NC4=NC5=C(N4)C=CC=C5,,NC1=CC=C(C=C1)S(=O)(=O)C1=CC=C(N)C=C1,0.0,0.0,0.0,0.0,0.0,0.0,1.356654,0.0,0.0,0.0,1,1,0,0,0,1,1,0,0,0,0,150.0,3.2,19.8,19.8,0.0,3.2,NR,0,3.0,50.0,1213.0,1213.0,0.0,96.8,96.8,0.0,,,,14.5,14.5,0.0,56.3,56.3,0.0,,,,,,,https://doi.org/10.1002/app.54890,,,,,,,,,,,,,,,,,,,,,,,,,,,,,0,missing,1
DOPO_EP_0503,BADO,,DDS,DOPO-based (Co-curing),2,1,P-N,100.00%,0.00%,O=P1(C2=C(C3=C(O1)C=CC=C3)C=CC=C2)NC4=NC5=C(N4)C=CC=C5,,NC1=CC=C(C=C1)S(=O)(=O)C1=CC=C(N)C=C1,2.5,0.23,0.312,0.0,0.0,0.0,1.356654,0.0,0.0,0.0,1,1,0,0,0,1,1,0,0,0,0,150.0,3.2,25.5,19.8,5.699999999999999,3.2,V-1,2,3.0,50.0,1049.0,1213.0,-164.0,91.0,96.8,-5.799999999999997,,,,16.5,14.5,2.0,55.6,56.3,-0.6999999999999957,,,,79.9,334.3,P_N,https://doi.org/10.1002/app.54890,O=P1(Nc2nc3ccccc3[nH]2)Oc2ccccc2-c2ccccc21,P-N,pc_pn,SoftVote_local,raw,1200.0,335.33013533736187,1.179472668873982,Main application domain: DOPO P-C/P-N prediction; use as trend-level BDE feature.,Only one suitable model prediction is available.,,335.33013533736187,1.179472668873982,SoftVote_local,raw,1200.0,335.33013533736187,1.179472668873982,pc_pn,SoftVote_local,raw,1200.0,Main application domain: DOPO P-C/P-N prediction; use as trend-level BDE feature.,Only one suitable model prediction is available.,,335.33013533736187,1.179472668873982,334.3,1,measured_or_original,0
DOPO_EP_0504,BADO,,DDS,DOPO-based (Co-curing),2,1,P-N,100.00%,0.00%,O=P1(C2=C(C3=C(O1)C=CC=C3)C=CC=C2)NC4=NC5=C(N4)C=CC=C5,,NC1=CC=C(C=C1)S(=O)(=O)C1=CC=C(N)C=C1,5.0,0.46,0.624,0.0,0.0,0.0,1.356654,0.0,0.0,0.0,1,1,0,0,0,1,1,0,0,0,0,150.0,3.2,28.3,19.8,8.5,3.2,V-0,3,3.0,50.0,978.0,1213.0,-235.0,85.0,96.8,-11.799999999999997,,,,20.1,14.5,5.600000000000001,52.1,56.3,-4.199999999999996,,,,79.9,334.3,P_N,https://doi.org/10.1002/app.54890,O=P1(Nc2nc3ccccc3[nH]2)Oc2ccccc2-c2ccccc21,P-N,pc_pn,SoftVote_local,raw,1200.0,335.33013533736187,1.179472668873982,Main application domain: DOPO P-C/P-N prediction; use as trend-level BDE feature.,Only one suitable model prediction is available.,,335.33013533736187,1.179472668873982,SoftVote_local,raw,1200.0,335.33013533736187,1.179472668873982,pc_pn,SoftVote_local,raw,1200.0,Main application domain: DOPO P-C/P-N prediction; use as trend-level BDE feature.,Only one suitable model prediction is available.,,335.33013533736187,1.179472668873982,334.3,1,measured_or_original,0
DOPO_EP_0505,BADO,,DDS,DOPO-based (Co-curing),2,1,P-N,100.00%,0.00%,O=P1(C2=C(C3=C(O1)C=CC=C3)C=CC=C2)NC4=NC5=C(N4)C=CC=C5,,NC1=CC=C(C=C1)S(=O)(=O)C1=CC=C(N)C=C1,7.5,0.69,0.936,0.0,0.0,0.0,1.356654,0.0,0.0,0.0,1,1,0,0,0,1,1,0,0,0,0,150.0,3.2,30.7,19.8,10.899999999999999,3.2,V-0,3,3.0,50.0,821.0,1213.0,-392.0,80.0,96.8,-16.799999999999997,,,,21.7,14.5,7.199999999999999,50.3,56.3,-6.0,,,,79.9,334.3,P_N,https://doi.org/10.1002/app.54890,O=P1(Nc2nc3ccccc3[nH]2)Oc2ccccc2-c2ccccc21,P-N,pc_pn,SoftVote_local,raw,1200.0,335.33013533736187,1.1794726688739978,Main application domain: DOPO P-C/P-N prediction; use as trend-level BDE feature.,Only one suitable model prediction is available.,,335.33013533736187,1.1794726688739978,SoftVote_local,raw,1200.0,335.33013533736187,1.1794726688739978,pc_pn,SoftVote_local,raw,1200.0,Main application domain: DOPO P-C/P-N prediction; use as trend-level BDE feature.,Only one suitable model prediction is available.,,335.33013533736187,1.1794726688739978,334.3,1,measured_or_original,0
DOPO_EP_0506,IPD,,DDM,DOPO-based (reactive),1,0,Neat EP,100.00%,0.00%,O=P1(C2=C(C3=C(O1)C=CC=C3)C=CC=C2)C(C4=CNC5=C4C=CC=C5)NCCC6=CNC7=C6C=CC=C7,,NC1=CC=C(CC2=CC=C(N)C=C2)C=C1,0.0,0.0,0.0,0.0,0.0,0.0,1.356654,0.0,0.0,0.0,1,1,0,0,0,1,0,0,0,0,0,180.0,3.0,25.9,25.9,0.0,3.0,NR,0,3.0,50.0,1635.0,1635.0,0.0,73.1,73.1,0.0,149.3,149.3,0.0,,,,98.0,98.0,0.0,91.0,91.0,0.0,,,,https://doi.org/10.1016/j.mtcomm.2024.111470,,,,,,,,,,,,,,,,,,,,,,,,,,,,,0,missing,1
DOPO_EP_0507,IPD,,DDM,DOPO-based (reactive),1,1,P-N,100.00%,0.00%,O=P1(C2=C(C3=C(O1)C=CC=C3)C=CC=C2)C(C4=CNC5=C4C=CC=C5)NCCC6=CNC7=C6C=CC=C7,,NC1=CC=C(CC2=CC=C(N)C=C2)C=C1,1.0,0.06,0.081,0.0,0.0,0.0,1.356654,0.0,0.0,0.0,1,1,0,0,0,1,0,0,0,0,0,180.0,3.0,27.8,25.9,1.9000000000000021,3.0,V-1,2,3.0,50.0,1420.0,1635.0,-215.0,64.9,73.1,-8.199999999999989,161.4,149.3,12.099999999999994,,,,107.5,98.0,9.5,95.3,91.0,4.299999999999997,69.1,289.1,P_C,https://doi.org/10.1016/j.mtcomm.2024.111470,O=P1(C(NCCc2c[nH]c3ccccc23)c2c[nH]c3ccccc23)Oc2ccccc2-c2ccccc21,P-C,pc_pn,SoftVote_local,raw,1200.0,285.7891545960025,0.5132769378000978,Main application domain: DOPO P-C/P-N prediction; use as trend-level BDE feature.,Only one suitable model prediction is available.,,285.7891545960025,0.5132769378000978,SoftVote_local,raw,1200.0,285.7891545960025,0.5132769378000978,pc_pn,SoftVote_local,raw,1200.0,Main application domain: DOPO P-C/P-N prediction; use as trend-level BDE feature.,Only one suitable model prediction is available.,,285.7891545960025,0.5132769378000978,289.1,1,measured_or_original,0
DOPO_EP_0508,IPD,,DDM,DOPO-based (reactive),1,1,P-N,100.00%,0.00%,O=P1(C2=C(C3=C(O1)C=CC=C3)C=CC=C2)C(C4=CNC5=C4C=CC=C5)NCCC6=CNC7=C6C=CC=C7,,NC1=CC=C(CC2=CC=C(N)C=C2)C=C1,3.0,0.18,0.244,0.0,0.0,0.0,1.356654,0.0,0.0,0.0,1,1,0,0,0,1,0,0,0,0,0,180.0,3.0,30.1,25.9,4.200000000000003,3.0,V-1,2,3.0,50.0,1133.0,1635.0,-502.0,60.1,73.1,-12.999999999999993,148.1,149.3,-1.200000000000017,,,,99.5,98.0,1.5,101.2,91.0,10.200000000000003,69.1,289.1,P_C,https://doi.org/10.1016/j.mtcomm.2024.111470,O=P1(C(NCCc2c[nH]c3ccccc23)c2c[nH]c3ccccc23)Oc2ccccc2-c2ccccc21,P-C,pc_pn,SoftVote_local,raw,1200.0,285.7891545960025,0.5132769378000978,Main application domain: DOPO P-C/P-N prediction; use as trend-level BDE feature.,Only one suitable model prediction is available.,,285.7891545960025,0.5132769378000978,SoftVote_local,raw,1200.0,285.7891545960025,0.5132769378000978,pc_pn,SoftVote_local,raw,1200.0,Main application domain: DOPO P-C/P-N prediction; use as trend-level BDE feature.,Only one suitable model prediction is available.,,285.7891545960025,0.5132769378000978,289.1,1,measured_or_original,0
DOPO_EP_0509,IPD,,DDM,DOPO-based (reactive),1,1,P-N,100.00%,0.00%,O=P1(C2=C(C3=C(O1)C=CC=C3)C=CC=C2)C(C4=CNC5=C4C=CC=C5)NCCC6=CNC7=C6C=CC=C7,,NC1=CC=C(CC2=CC=C(N)C=C2)C=C1,5.0,0.31,0.421,0.0,0.0,0.0,1.356654,0.0,0.0,0.0,1,1,0,0,0,1,0,0,0,0,0,180.0,3.0,33.7,25.9,7.800000000000004,3.0,V-0,3,3.0,50.0,1095.0,1635.0,-540.0,54.2,73.1,-18.89999999999999,147.2,149.3,-2.1000000000000227,,,,93.0,98.0,-5.0,106.0,91.0,15.0,69.1,289.1,P_C,https://doi.org/10.1016/j.mtcomm.2024.111470,O=P1(C(NCCc2c[nH]c3ccccc23)c2c[nH]c3ccccc23)Oc2ccccc2-c2ccccc21,P-C,pc_pn,SoftVote_local,raw,1200.0,285.7891545960025,0.5132769378000978,Main application domain: DOPO P-C/P-N prediction; use as trend-level BDE feature.,Only one suitable model prediction is available.,,285.7891545960025,0.5132769378000978,SoftVote_local,raw,1200.0,285.7891545960025,0.5132769378000978,pc_pn,SoftVote_local,raw,1200.0,Main application domain: DOPO P-C/P-N prediction; use as trend-level BDE feature.,Only one suitable model prediction is available.,,285.7891545960025,0.5132769378000978,289.1,1,measured_or_original,0
DOPO_EP_0510,DHBAZ,,DDM,DOPO-based (Co-curing),2,0,Neat EP,100.00%,0.00%,O=P(C1=C2C=CC=C1)(C(NC3=NC=CS3)C4=CC=C(O)C=C4)OC5=C2C=CC=C5,,NC1=CC=C(CC2=CC=C(N)C=C2)C=C1,0.0,0.0,0.0,0.0,0.0,0.0,0.904436,1.035288,0.0,0.0,1,1,1,0,0,1,0,0,0,0,0,180.0,3.2,25.5,25.5,0.0,3.2,NR,0,3.0,35.0,1068.0,1068.0,0.0,70.0,70.0,0.0,175.0,175.0,0.0,,,,,,,,,,,,,http://dx.doi.org/10.1016/j.jaap.2017.07.014,,,,,,,,,,,,,,,,,,,,,,,,,,,,,0,missing,1
DOPO_EP_0511,DHBAZ,,DDM,DOPO-based (Co-curing),2,1,P-N-S,100.00%,0.00%,O=P(C1=C2C=CC=C1)(C(NC3=NC=CS3)C4=CC=C(O)C=C4)OC5=C2C=CC=C5,,NC1=CC=C(CC2=CC=C(N)C=C2)C=C1,5.0,0.37,0.335,0.383,0.0,0.0,0.904436,1.035288,0.0,0.0,1,1,1,0,0,1,0,0,0,0,0,180.0,3.2,30.5,25.5,5.0,3.2,V-1,2,3.0,35.0,,,,,,,,,,,,,,,,,,,68.2,285.3,P_C,http://dx.doi.org/10.1016/j.jaap.2017.07.014,O=P1(C(Nc2nccs2)c2ccc(O)cc2)Oc2ccccc2-c2ccccc21,P-C,pc_pn,SoftVote_local,raw,1200.0,278.6404576496071,0.4586712386332588,Main application domain: DOPO P-C/P-N prediction; use as trend-level BDE feature.,Only one suitable model prediction is available.,,278.6404576496071,0.4586712386332588,SoftVote_local,raw,1200.0,278.6404576496071,0.4586712386332588,pc_pn,SoftVote_local,raw,1200.0,Main application domain: DOPO P-C/P-N prediction; use as trend-level BDE feature.,Only one suitable model prediction is available.,,278.6404576496071,0.4586712386332588,285.3,1,measured_or_original,0
DOPO_EP_0512,DHBAZ,,DDM,DOPO-based (Co-curing),2,1,P-N-S,100.00%,0.00%,O=P(C1=C2C=CC=C1)(C(NC3=NC=CS3)C4=CC=C(O)C=C4)OC5=C2C=CC=C5,,NC1=CC=C(CC2=CC=C(N)C=C2)C=C1,7.5,0.56,0.506,0.58,0.0,0.0,0.904436,1.035288,0.0,0.0,1,1,1,0,0,1,0,0,0,0,0,180.0,3.2,31.4,25.5,5.899999999999999,3.2,V-0,3,3.0,35.0,667.0,1068.0,-401.0,73.0,70.0,3.0,170.0,175.0,-5.0,,,,,,,,,,68.2,285.3,P_C,http://dx.doi.org/10.1016/j.jaap.2017.07.014,O=P1(C(Nc2nccs2)c2ccc(O)cc2)Oc2ccccc2-c2ccccc21,P-C,pc_pn,SoftVote_local,raw,1200.0,278.6404576496071,0.4586712386332547,Main application domain: DOPO P-C/P-N prediction; use as trend-level BDE feature.,Only one suitable model prediction is available.,,278.6404576496071,0.4586712386332547,SoftVote_local,raw,1200.0,278.6404576496071,0.4586712386332547,pc_pn,SoftVote_local,raw,1200.0,Main application domain: DOPO P-C/P-N prediction; use as trend-level BDE feature.,Only one suitable model prediction is available.,,278.6404576496071,0.4586712386332547,285.3,1,measured_or_original,0
DOPO_EP_0513,DHBAZ,,DDM,DOPO-based (Co-curing),2,1,P-N-S,100.00%,0.00%,O=P(C1=C2C=CC=C1)(C(NC3=NC=CS3)C4=CC=C(O)C=C4)OC5=C2C=CC=C5,,NC1=CC=C(CC2=CC=C(N)C=C2)C=C1,10.0,0.74,0.669,0.766,0.0,0.0,0.904436,1.035288,0.0,0.0,1,1,1,0,0,1,0,0,0,0,0,180.0,3.2,32.3,25.5,6.799999999999997,3.2,V-0,3,3.0,35.0,,,,,,,,,,,,,,,,,,,68.2,285.3,P_C,http://dx.doi.org/10.1016/j.jaap.2017.07.014,O=P1(C(Nc2nccs2)c2ccc(O)cc2)Oc2ccccc2-c2ccccc21,P-C,pc_pn,SoftVote_local,raw,1200.0,278.6404576496071,0.4586712386332404,Main application domain: DOPO P-C/P-N prediction; use as trend-level BDE feature.,Only one suitable model prediction is available.,,278.6404576496071,0.4586712386332404,SoftVote_local,raw,1200.0,278.6404576496071,0.4586712386332404,pc_pn,SoftVote_local,raw,1200.0,Main application domain: DOPO P-C/P-N prediction; use as trend-level BDE feature.,Only one suitable model prediction is available.,,278.6404576496071,0.4586712386332404,285.3,1,measured_or_original,0
DOPO_EP_0514,DHBAZ,,DDM,DOPO-based (Co-curing),2,1,P-N-S,100.00%,0.00%,O=P(C1=C2C=CC=C1)(C(NC3=NC=CS3)C4=CC=C(O)C=C4)OC5=C2C=CC=C5,,NC1=CC=C(CC2=CC=C(N)C=C2)C=C1,12.5,0.95,0.859,0.984,0.0,0.0,0.904436,1.035288,0.0,0.0,1,1,1,0,0,1,0,0,0,0,0,180.0,3.2,33.3,25.5,7.799999999999997,3.2,V-0,3,3.0,35.0,,,,,,,,,,,,,,,,,,,68.2,285.3,P_C,http://dx.doi.org/10.1016/j.jaap.2017.07.014,O=P1(C(Nc2nccs2)c2ccc(O)cc2)Oc2ccccc2-c2ccccc21,P-C,pc_pn,SoftVote_local,raw,1200.0,278.6404576496071,0.4586712386332404,Main application domain: DOPO P-C/P-N prediction; use as trend-level BDE feature.,Only one suitable model prediction is available.,,278.6404576496071,0.4586712386332404,SoftVote_local,raw,1200.0,278.6404576496071,0.4586712386332404,pc_pn,SoftVote_local,raw,1200.0,Main application domain: DOPO P-C/P-N prediction; use as trend-level BDE feature.,Only one suitable model prediction is available.,,278.6404576496071,0.4586712386332404,285.3,1,measured_or_original,0
DOPO_EP_0515,D-P-A,,DDM,DOPO-based (additive),0,0,Neat EP,100.00%,0.00%,O=P(C1=CC=CC=C21)(C(NC3=NC4=C(S3)C=CC=C4)C5=CC=C(O)C=C5)OC6=C2C=CC=C6,,NC1=CC=C(CC2=CC=C(N)C=C2)C=C1,0.0,0.0,0.0,0.0,0.0,0.0,0.904436,1.035288,0.0,0.0,1,1,1,0,0,1,0,0,0,0,0,180.0,3.2,25.1,25.1,0.0,3.2,NR,0,3.0,35.0,1137.0,1137.0,0.0,83.0,83.0,0.0,153.0,153.0,0.0,,,,,,,,,,,,,https://doi.org/10.1016/j.polymdegradstab.2018.01.026,,,,,,,,,,,,,,,,,,,,,,,,,,,,,0,missing,1
DOPO_EP_0516,D-P-A,,DDM,DOPO-based (additive),0,1,P-N-S,100.00%,0.00%,O=P(C1=CC=CC=C21)(C(NC3=NC4=C(S3)C=CC=C4)C5=CC=C(O)C=C5)OC6=C2C=CC=C6,,NC1=CC=C(CC2=CC=C(N)C=C2)C=C1,5.0,0.33,0.298,0.342,0.0,0.0,0.904436,1.035288,0.0,0.0,1,1,1,0,0,1,0,0,0,0,0,180.0,3.2,29.3,25.1,4.199999999999999,3.2,V-1,2,3.0,35.0,956.0,1137.0,-181.0,72.0,83.0,-11.0,128.0,153.0,-25.0,,,,,,,,,,68.5,286.6,P_C,https://doi.org/10.1016/j.polymdegradstab.2018.01.026,O=P1(C(Nc2nc3ccccc3s2)c2ccc(O)cc2)Oc2ccccc2-c2ccccc21,P-C,pc_pn,SoftVote_local,raw,1200.0,278.5483879291161,0.6253496100990366,Main application domain: DOPO P-C/P-N prediction; use as trend-level BDE feature.,Only one suitable model prediction is available.,,278.5483879291161,0.6253496100990366,SoftVote_local,raw,1200.0,278.5483879291161,0.6253496100990366,pc_pn,SoftVote_local,raw,1200.0,Main application domain: DOPO P-C/P-N prediction; use as trend-level BDE feature.,Only one suitable model prediction is available.,,278.5483879291161,0.6253496100990366,286.6,1,measured_or_original,0
DOPO_EP_0517,D-P-A,,DDM,DOPO-based (additive),0,1,P-N-S,100.00%,0.00%,O=P(C1=CC=CC=C21)(C(NC3=NC4=C(S3)C=CC=C4)C5=CC=C(O)C=C5)OC6=C2C=CC=C6,,NC1=CC=C(CC2=CC=C(N)C=C2)C=C1,7.5,0.5,0.452,0.518,0.0,0.0,0.904436,1.035288,0.0,0.0,1,1,1,0,0,1,0,0,0,0,0,180.0,3.2,29.6,25.1,4.5,3.2,V-0,3,3.0,35.0,713.0,1137.0,-424.0,69.0,83.0,-14.0,127.0,153.0,-26.0,,,,,,,,,,68.5,286.6,P_C,https://doi.org/10.1016/j.polymdegradstab.2018.01.026,O=P1(C(Nc2nc3ccccc3s2)c2ccc(O)cc2)Oc2ccccc2-c2ccccc21,P-C,pc_pn,SoftVote_local,raw,1200.0,278.5483879291161,0.6253496100990287,Main application domain: DOPO P-C/P-N prediction; use as trend-level BDE feature.,Only one suitable model prediction is available.,,278.5483879291161,0.6253496100990287,SoftVote_local,raw,1200.0,278.5483879291161,0.6253496100990287,pc_pn,SoftVote_local,raw,1200.0,Main application domain: DOPO P-C/P-N prediction; use as trend-level BDE feature.,Only one suitable model prediction is available.,,278.5483879291161,0.6253496100990287,286.6,1,measured_or_original,0
DOPO_EP_0518,D-P-A,,DDM,DOPO-based (additive),0,1,P-N-S,100.00%,0.00%,O=P(C1=CC=CC=C21)(C(NC3=NC4=C(S3)C=CC=C4)C5=CC=C(O)C=C5)OC6=C2C=CC=C6,,NC1=CC=C(CC2=CC=C(N)C=C2)C=C1,10.0,0.66,0.597,0.683,0.0,0.0,0.904436,1.035288,0.0,0.0,1,1,1,0,0,1,0,0,0,0,0,180.0,3.2,31.5,25.1,6.399999999999999,3.2,V-0,3,3.0,35.0,749.0,1137.0,-388.0,74.0,83.0,-9.0,121.0,153.0,-32.0,,,,,,,,,,68.5,286.6,P_C,https://doi.org/10.1016/j.polymdegradstab.2018.01.026,O=P1(C(Nc2nc3ccccc3s2)c2ccc(O)cc2)Oc2ccccc2-c2ccccc21,P-C,pc_pn,SoftVote_local,raw,1200.0,278.5483879291161,0.6253496100990287,Main application domain: DOPO P-C/P-N prediction; use as trend-level BDE feature.,Only one suitable model prediction is available.,,278.5483879291161,0.6253496100990287,SoftVote_local,raw,1200.0,278.5483879291161,0.6253496100990287,pc_pn,SoftVote_local,raw,1200.0,Main application domain: DOPO P-C/P-N prediction; use as trend-level BDE feature.,Only one suitable model prediction is available.,,278.5483879291161,0.6253496100990287,286.6,1,measured_or_original,0
DOPO_EP_0519,DPAK,,DDM,DOPO-based (reactive),1,0,Neat EP,100.00%,0.00%,O=P1(C2=C(C3=C(O1)C=CC=C3)C=CC=C2)CNCCC[Si](OC)(OC)OC,,NC1=CC=C(CC2=CC=C(N)C=C2)C=C1,0.0,0.0,0.0,0.0,0.0,0.0,0.452218,0.0,0.0,0.906761,1,1,0,0,1,1,0,0,0,0,0,130.0,,21.0,21.0,0.0,3.2,NR,0,3.0,35.0,1185.0,1185.0,0.0,86.8,86.8,0.0,151.0,151.0,0.0,,,,,,,,,,,,,https://doi.org/10.1002/app.49427,,,,,,,,,,,,,,,,,,,,,,,,,,,,,0,missing,1
DOPO_EP_0520,DPAK,,DDM,DOPO-based (reactive),1,1,P-N-Si,100.00%,0.00%,O=P1(C2=C(C3=C(O1)C=CC=C3)C=CC=C2)CNCCC[Si](OC)(OC)OC,,NC1=CC=C(CC2=CC=C(N)C=C2)C=C1,2.5,0.21,0.095,0.0,0.0,0.19,0.452218,0.0,0.0,0.906761,1,1,0,0,1,1,0,0,0,0,0,130.0,,28.0,21.0,7.0,3.2,V-1,2,3.0,35.0,1071.0,1185.0,-114.0,68.9,86.8,-17.89999999999999,154.0,151.0,3.0,,,,,,,,,,,,P_C,https://doi.org/10.1002/app.49427,CO[Si](CCCNCP1(=O)Oc2ccccc2-c2ccccc21)(OC)OC,P-C,pc_pn,SoftVote_local,raw,1200.0,349.3875498583013,1.6557404135870102,Main application domain: DOPO P-C/P-N prediction; use as trend-level BDE feature.,Only one suitable model prediction is available.,,349.3875498583013,1.6557404135870102,SoftVote_local,raw,1200.0,349.3875498583013,1.6557404135870102,pc_pn,SoftVote_local,raw,1200.0,Main application domain: DOPO P-C/P-N prediction; use as trend-level BDE feature.,Only one suitable model prediction is available.,,349.3875498583013,1.6557404135870102,349.3875498583013,1,predicted_by_BDE.py,0
DOPO_EP_0521,DPAK,,DDM,DOPO-based (reactive),1,1,P-N-Si,100.00%,0.00%,O=P1(C2=C(C3=C(O1)C=CC=C3)C=CC=C2)CNCCC[Si](OC)(OC)OC,,NC1=CC=C(CC2=CC=C(N)C=C2)C=C1,3.0,0.26,0.118,0.0,0.0,0.236,0.452218,0.0,0.0,0.906761,1,1,0,0,1,1,0,0,0,0,0,130.0,,28.5,21.0,7.5,3.2,V-1,2,3.0,35.0,,,,,,,155.0,151.0,4.0,,,,,,,,,,,,P_C,https://doi.org/10.1002/app.49427,CO[Si](CCCNCP1(=O)Oc2ccccc2-c2ccccc21)(OC)OC,P-C,pc_pn,SoftVote_local,raw,1200.0,349.3875498583013,1.655740413586999,Main application domain: DOPO P-C/P-N prediction; use as trend-level BDE feature.,Only one suitable model prediction is available.,,349.3875498583013,1.655740413586999,SoftVote_local,raw,1200.0,349.3875498583013,1.655740413586999,pc_pn,SoftVote_local,raw,1200.0,Main application domain: DOPO P-C/P-N prediction; use as trend-level BDE feature.,Only one suitable model prediction is available.,,349.3875498583013,1.655740413586999,349.3875498583013,1,predicted_by_BDE.py,0
