Repository: huangxueling027/DOPO-EP-ML

# Data

This directory contains the frozen machine-readable data release used by the manuscript workflow.

- `DOPO_EP_new.csv`: standardized DOPO-derived flame-retardant/epoxy records.
- `DOPO_EP_new_with_BDE.csv`: the same data release with auxiliary BDE-related fields.
- `external_validation/External_Validation_V4_ready.csv`: independent literature-based external-validation input retained under its historical filename for compatibility with the frozen code.

The main data release contains 599 standardized experimental records. Dataset integrity is checked against the SHA256 values stored in `PROJECT_RULES_LOCK.json`. Original publisher PDFs are not redistributed in this repository.

File: data/DOPO_EP_new_with_BDE.csv (part 14 of 15)
DOPO_EP_0522,DPAK,,DDM,DOPO-based (reactive),1,1,P-N-Si,100.00%,0.00%,O=P1(C2=C(C3=C(O1)C=CC=C3)C=CC=C2)CNCCC[Si](OC)(OC)OC,,NC1=CC=C(CC2=CC=C(N)C=C2)C=C1,4.0,0.34,0.154,0.0,0.0,0.308,0.452218,0.0,0.0,0.906761,1,1,0,0,1,1,0,0,0,0,0,130.0,,30.0,21.0,9.0,3.2,V-0,3,3.0,35.0,,,,,,,153.0,151.0,2.0,,,,,,,,,,,,P_C,https://doi.org/10.1002/app.49427,CO[Si](CCCNCP1(=O)Oc2ccccc2-c2ccccc21)(OC)OC,P-C,pc_pn,SoftVote_local,raw,1200.0,349.3875498583013,1.655740413586999,Main application domain: DOPO P-C/P-N prediction; use as trend-level BDE feature.,Only one suitable model prediction is available.,,349.3875498583013,1.655740413586999,SoftVote_local,raw,1200.0,349.3875498583013,1.655740413586999,pc_pn,SoftVote_local,raw,1200.0,Main application domain: DOPO P-C/P-N prediction; use as trend-level BDE feature.,Only one suitable model prediction is available.,,349.3875498583013,1.655740413586999,349.3875498583013,1,predicted_by_BDE.py,0
DOPO_EP_0523,DPAK,,DDM,DOPO-based (reactive),1,1,P-N-Si,100.00%,0.00%,O=P1(C2=C(C3=C(O1)C=CC=C3)C=CC=C2)CNCCC[Si](OC)(OC)OC,,NC1=CC=C(CC2=CC=C(N)C=C2)C=C1,5.0,0.42,0.19,0.0,0.0,0.381,0.452218,0.0,0.0,0.906761,1,1,0,0,1,1,0,0,0,0,0,130.0,,30.5,21.0,9.5,3.2,V-0,3,3.0,35.0,1068.0,1185.0,-117.0,72.1,86.8,-14.700000000000003,152.0,151.0,1.0,,,,,,,,,,,,P_C,https://doi.org/10.1002/app.49427,CO[Si](CCCNCP1(=O)Oc2ccccc2-c2ccccc21)(OC)OC,P-C,pc_pn,SoftVote_local,raw,1200.0,349.38754985830127,1.6557404135870082,Main application domain: DOPO P-C/P-N prediction; use as trend-level BDE feature.,Only one suitable model prediction is available.,,349.38754985830127,1.6557404135870082,SoftVote_local,raw,1200.0,349.38754985830127,1.6557404135870082,pc_pn,SoftVote_local,raw,1200.0,Main application domain: DOPO P-C/P-N prediction; use as trend-level BDE feature.,Only one suitable model prediction is available.,,349.38754985830127,1.6557404135870082,349.38754985830127,1,predicted_by_BDE.py,0
DOPO_EP_0524,TDCA-DOPO-1,,DDS,DOPO-based (additive),0,0,Neat EP,100.00%,0.00%,O=P1(C2=C(C3=C(O1)C=CC=C3)C=CC=C2)C(OP(C4=CC=CC=C4)C5=CC=CC=C5)C(C=C6)=CC=C6C(P7(C8=C(C9=C(O7)C=CC=C9)C=CC=C8)=O)OP(C%10=CC=CC=C%10)C%11=CC=CC=C%11,,NC1=CC=C(C=C1)S(=O)(=O)C1=CC=C(N)C=C1,0.0,0.0,0.0,0.0,0.0,0.0,0.0,0.0,0.0,0.0,1,0,0,0,0,1,1,0,0,0,0,180.0,3.0,27.0,27.0,0.0,3.0,NR,0,3.0,50.0,997.0,997.0,0.0,99.82,99.82,0.0,,,,,,,,,,,,,,,,https://doi.org/10.1007/s00289-023-04997-x,,,,,,,,,,,,,,,,,,,,,,,,,,,,,0,missing,1
DOPO_EP_0525,TDCA-DOPO-1,,DDS,DOPO-based (additive),0,0,P-only,100.00%,0.00%,O=P1(C2=C(C3=C(O1)C=CC=C3)C=CC=C2)C(OP(C4=CC=CC=C4)C5=CC=CC=C5)C(C=C6)=CC=C6C(P7(C8=C(C9=C(O7)C=CC=C9)C=CC=C8)=O)OP(C%10=CC=CC=C%10)C%11=CC=CC=C%11,,NC1=CC=C(C=C1)S(=O)(=O)C1=CC=C(N)C=C1,2.04,0.27,0.0,0.0,0.0,0.0,0.0,0.0,0.0,0.0,1,0,0,0,0,1,1,0,0,0,0,180.0,3.0,30.5,27.0,3.5,3.0,V-0,3,3.0,50.0,476.3,997.0,-520.7,56.09,99.82,-43.72999999999999,,,,,,,,,,,,,68.3,285.8,P_C,https://doi.org/10.1007/s00289-023-04997-x,O=P1(C(OP(c2ccccc2)c2ccccc2)c2ccc(C(OP(c3ccccc3)c3ccccc3)P3(=O)Oc4ccccc4-c4ccccc43)cc2)Oc2ccccc2-c2ccccc21,P-C,pc_pn,SoftVote_local,raw,1200.0,293.1085132971292,0.7851140034730338,Main application domain: DOPO P-C/P-N prediction; use as trend-level BDE feature.,Only one suitable model prediction is available.,,293.1085132971292,0.7851140034730338,SoftVote_local,raw,1200.0,293.1085132971292,0.7851140034730338,pc_pn,SoftVote_local,raw,1200.0,Main application domain: DOPO P-C/P-N prediction; use as trend-level BDE feature.,Only one suitable model prediction is available.,,293.1085132971292,0.7851140034730338,285.8,1,measured_or_original,0
DOPO_EP_0526,TDCA-DOPO-2,,DDS,DOPO-based (additive),0,0,P-only,100.00%,0.00%,O=P1(C2=C(C3=C(O1)C=CC=C3)C=CC=C2)C(OP(C4=CC=CC=C4)(C5=CC=CC=C5)=O)C(C=C6)=CC=C6C(P7(C8=C(C9=C(O7)C=CC=C9)C=CC=C8)=O)OP(C%10=CC=CC=C%10)(C%11=CC=CC=C%11)=O,,NC1=CC=C(C=C1)S(=O)(=O)C1=CC=C(N)C=C1,2.03,0.26,0.0,0.0,0.0,0.0,0.0,0.0,0.0,0.0,1,0,0,0,0,1,1,0,0,0,0,180.0,3.0,33.0,27.0,6.0,3.0,V-0,3,3.0,50.0,376.6,997.0,-620.4,45.69,99.82,-54.129999999999995,,,,,,,,,,,,,75.7,316.7,P_C,https://doi.org/10.1007/s00289-023-04997-x,O=P(OC(c1ccc(C(OP(=O)(c2ccccc2)c2ccccc2)P2(=O)Oc3ccccc3-c3ccccc32)cc1)P1(=O)Oc2ccccc2-c2ccccc21)(c1ccccc1)c1ccccc1,P-C,pc_pn,SoftVote_local,raw,1200.0,314.79123531355344,0.7491483386245104,Main application domain: DOPO P-C/P-N prediction; use as trend-level BDE feature.,Only one suitable model prediction is available.,,314.79123531355344,0.7491483386245104,SoftVote_local,raw,1200.0,314.79123531355344,0.7491483386245104,pc_pn,SoftVote_local,raw,1200.0,Main application domain: DOPO P-C/P-N prediction; use as trend-level BDE feature.,Only one suitable model prediction is available.,,314.79123531355344,0.7491483386245104,316.7,1,measured_or_original,0
DOPO_EP_0527,TDCA-DOPO-3,,DDS,DOPO-based (additive),0,0,P-only,100.00%,0.00%,O=P1(C2=C(C3=C(O1)C=CC=C3)C=CC=C2)C(OP(OC4=CC=CC=C4)(OC5=CC=CC=C5)=O)C(C=C6)=CC=C6C(P7(C8=C(C9=C(O7)C=CC=C9)C=CC=C8)=O)OP(OC%10=CC=CC=C%10)(OC%11=CC=CC=C%11)=O,,NC1=CC=C(C=C1)S(=O)(=O)C1=CC=C(N)C=C1,2.0,0.24,0.0,0.0,0.0,0.0,0.0,0.0,0.0,0.0,1,0,0,0,0,1,1,0,0,0,0,180.0,3.0,31.5,27.0,4.5,3.0,V-0,3,3.0,50.0,496.3,997.0,-500.7,51.13,99.82,-48.68999999999999,,,,,,,,,,,,,86.2,360.7,P_C,https://doi.org/10.1007/s00289-023-04997-x,O=P(Oc1ccccc1)(Oc1ccccc1)OC(c1ccc(C(OP(=O)(Oc2ccccc2)Oc2ccccc2)P2(=O)Oc3ccccc3-c3ccccc32)cc1)P1(=O)Oc2ccccc2-c2ccccc21,P-C,pc_pn,SoftVote_local,raw,1200.0,344.6006991437547,0.6643142734885518,Main application domain: DOPO P-C/P-N prediction; use as trend-level BDE feature.,Only one suitable model prediction is available.,,344.6006991437547,0.6643142734885518,SoftVote_local,raw,1200.0,344.6006991437547,0.6643142734885518,pc_pn,SoftVote_local,raw,1200.0,Main application domain: DOPO P-C/P-N prediction; use as trend-level BDE feature.,Only one suitable model prediction is available.,,344.6006991437547,0.6643142734885518,360.7,1,measured_or_original,0
DOPO_EP_0528,PTDOB,,DDM,DOPO-based (additive),0,0,Neat EP,100.00%,0.00%,O=P(O1)(NCCC[Si](OB(O)C2=CC=CC=C2)(OB(O)C3=CC=CC=C3)OB(C4=CC=CC=C4)O)C5=C(C=CC=C5)C6=C1C=CC=C6,,NC1=CC=C(CC2=CC=C(N)C=C2)C=C1,0.0,0.0,0.0,0.0,0.0,0.0,0.452218,0.0,1.047201,0.906761,1,1,0,1,1,1,0,0,0,0,0,180.0,3.0,25.3,25.3,0.0,3.0,NR,0,3.0,35.0,1040.7,1040.7,0.0,155.9,155.9,0.0,159.0,159.0,0.0,,,,,,,76.6,76.6,0.0,,,,https://doi.org/10.1007/s10853-020-05691-3,,,,,,,,,,,,,,,,,,,,,,,,,,,,,0,missing,1
DOPO_EP_0529,PTDOB,,DDM,DOPO-based (additive),0,1,P-N-Si-B,100.00%,0.00%,O=P(O1)(NCCC[Si](OB(O)C2=CC=CC=C2)(OB(O)C3=CC=CC=C3)OB(C4=CC=CC=C4)O)C5=C(C=CC=C5)C6=C1C=CC=C6,,NC1=CC=C(CC2=CC=C(N)C=C2)C=C1,2.5,0.12,0.054,0.0,0.126,0.109,0.452218,0.0,1.047201,0.906761,1,1,0,1,1,1,0,0,0,0,0,180.0,3.0,30.1,25.3,4.800000000000001,3.0,V-0,3,3.0,35.0,,,,,,,161.0,159.0,2.0,,,,,,,83.1,76.6,6.5,82.2,343.9,P_N,https://doi.org/10.1007/s10853-020-05691-3,O=P1(NCCC[Si](OB(O)c2ccccc2)(OB(O)c2ccccc2)OB(O)c2ccccc2)Oc2ccccc2-c2ccccc21,P-N,pc_pn,SoftVote_local,raw,1200.0,348.18034632500894,0.3450520936656358,Main application domain: DOPO P-C/P-N prediction; use as trend-level BDE feature.,Only one suitable model prediction is available.,,348.18034632500894,0.3450520936656358,SoftVote_local,raw,1200.0,348.18034632500894,0.3450520936656358,pc_pn,SoftVote_local,raw,1200.0,Main application domain: DOPO P-C/P-N prediction; use as trend-level BDE feature.,Only one suitable model prediction is available.,,348.18034632500894,0.3450520936656358,343.9,1,measured_or_original,0
DOPO_EP_0530,PTDOB,,DDM,DOPO-based (additive),0,1,P-N-Si-B,100.00%,0.00%,O=P(O1)(NCCC[Si](OB(O)C2=CC=CC=C2)(OB(O)C3=CC=CC=C3)OB(C4=CC=CC=C4)O)C5=C(C=CC=C5)C6=C1C=CC=C6,,NC1=CC=C(CC2=CC=C(N)C=C2)C=C1,5.0,0.23,0.104,0.0,0.241,0.209,0.452218,0.0,1.047201,0.906761,1,1,0,1,1,1,0,0,0,0,0,180.0,3.0,32.0,25.3,6.699999999999999,3.0,V-0,3,3.0,35.0,,,,,,,162.0,159.0,3.0,,,,,,,95.2,76.6,18.60000000000001,82.2,343.9,P_N,https://doi.org/10.1007/s10853-020-05691-3,O=P1(NCCC[Si](OB(O)c2ccccc2)(OB(O)c2ccccc2)OB(O)c2ccccc2)Oc2ccccc2-c2ccccc21,P-N,pc_pn,SoftVote_local,raw,1200.0,348.18034632500894,0.3450520936656358,Main application domain: DOPO P-C/P-N prediction; use as trend-level BDE feature.,Only one suitable model prediction is available.,,348.18034632500894,0.3450520936656358,SoftVote_local,raw,1200.0,348.18034632500894,0.3450520936656358,pc_pn,SoftVote_local,raw,1200.0,Main application domain: DOPO P-C/P-N prediction; use as trend-level BDE feature.,Only one suitable model prediction is available.,,348.18034632500894,0.3450520936656358,343.9,1,measured_or_original,0
DOPO_EP_0531,PTDOB,,DDM,DOPO-based (additive),0,1,P-N-Si-B,100.00%,0.00%,O=P(O1)(NCCC[Si](OB(O)C2=CC=CC=C2)(OB(O)C3=CC=CC=C3)OB(C4=CC=CC=C4)O)C5=C(C=CC=C5)C6=C1C=CC=C6,,NC1=CC=C(CC2=CC=C(N)C=C2)C=C1,7.5,0.35,0.158,0.0,0.367,0.317,0.452218,0.0,1.047201,0.906761,1,1,0,1,1,1,0,0,0,0,0,180.0,3.0,34.1,25.3,8.8,3.0,V-0,3,3.0,35.0,550.3,1040.7,-490.4000000000001,121.1,155.9,-34.80000000000001,164.0,159.0,5.0,,,,,,,105.3,76.6,28.700000000000003,82.2,343.9,P_N,https://doi.org/10.1007/s10853-020-05691-3,O=P1(NCCC[Si](OB(O)c2ccccc2)(OB(O)c2ccccc2)OB(O)c2ccccc2)Oc2ccccc2-c2ccccc21,P-N,pc_pn,SoftVote_local,raw,1200.0,348.18034632500894,0.3450520936656358,Main application domain: DOPO P-C/P-N prediction; use as trend-level BDE feature.,Only one suitable model prediction is available.,,348.18034632500894,0.3450520936656358,SoftVote_local,raw,1200.0,348.18034632500894,0.3450520936656358,pc_pn,SoftVote_local,raw,1200.0,Main application domain: DOPO P-C/P-N prediction; use as trend-level BDE feature.,Only one suitable model prediction is available.,,348.18034632500894,0.3450520936656358,343.9,1,measured_or_original,0
DOPO_EP_0532,PTDOB,,DDM,DOPO-based (additive),0,1,P-N-Si-B,100.00%,0.00%,O=P(O1)(NCCC[Si](OB(O)C2=CC=CC=C2)(OB(O)C3=CC=CC=C3)OB(C4=CC=CC=C4)O)C5=C(C=CC=C5)C6=C1C=CC=C6,,NC1=CC=C(CC2=CC=C(N)C=C2)C=C1,10.0,0.47,0.213,0.0,0.492,0.426,0.452218,0.0,1.047201,0.906761,1,1,0,1,1,1,0,0,0,0,0,180.0,3.0,30.0,25.3,4.699999999999999,3.0,V-0,3,3.0,35.0,,,,,,,156.0,159.0,-3.0,,,,,,,94.8,76.6,18.200000000000003,82.2,343.9,P_N,https://doi.org/10.1007/s10853-020-05691-3,O=P1(NCCC[Si](OB(O)c2ccccc2)(OB(O)c2ccccc2)OB(O)c2ccccc2)Oc2ccccc2-c2ccccc21,P-N,pc_pn,SoftVote_local,raw,1200.0,348.18034632500894,0.3450520936656358,Main application domain: DOPO P-C/P-N prediction; use as trend-level BDE feature.,Only one suitable model prediction is available.,,348.18034632500894,0.3450520936656358,SoftVote_local,raw,1200.0,348.18034632500894,0.3450520936656358,pc_pn,SoftVote_local,raw,1200.0,Main application domain: DOPO P-C/P-N prediction; use as trend-level BDE feature.,Only one suitable model prediction is available.,,348.18034632500894,0.3450520936656358,343.9,1,measured_or_original,0
DOPO_EP_0533,PAD,,DDS,DOPO-based (Co-curing),2,0,Neat EP,100.00%,0.00%,O=P1(C(NC2=NC3=C(S2)C=CC=C3)C4=CC=C(OP(C5=CC=CC=C5)(OC6=CC=C(C(P7(C8=C(C9=C(O7)C=CC=C9)C=CC=C8)=O)NC%10=NC%11=C(S%10)C=CC=C%11)C=C6)=O)C=C4)C(C=CC=C%12)=C%12C%13=CC=CC=C%13O1,,NC1=CC=C(C=C1)S(=O)(=O)C1=CC=C(N)C=C1,0.0,0.0,0.0,0.0,0.0,0.0,0.602957,0.690192,0.0,0.0,1,1,1,0,0,1,1,0,0,0,0,180.0,3.0,22.5,22.5,0.0,3.0,NR,0,3.0,50.0,1208.0,1208.0,0.0,80.3,80.3,0.0,206.0,206.0,0.0,,,,,,,,,,,,,https://doi.org/10.1016/j.firesaf.2020.102994,,,,,,,,,,,,,,,,,,,,,,,,,,,,,0,missing,1
DOPO_EP_0534,DOPO-PPO,,DDS,DOPO-based (Co-curing),2,0,P-only,100.00%,0.00%,O=P(OC1=CC=C(C(P2(C3=C(C4=C(O2)C=CC=C4)C=CC=C3)=O)O)C=C1)(OC5=CC=C(C(P6(C7=C(C8=C(O6)C=CC=C8)C=CC=C7)=O)O)C=C5)C9=CC=CC=C9,,NC1=CC=C(C=C1)S(=O)(=O)C1=CC=C(N)C=C1,8.6,1.0,0.0,0.0,0.0,0.0,0.0,0.0,0.0,0.0,1,0,0,0,0,1,1,0,0,0,0,180.0,3.0,34.2,22.5,11.700000000000003,3.0,V-1,2,3.0,50.0,601.0,1208.0,-607.0,61.5,80.3,-18.799999999999997,184.0,206.0,-22.0,,,,,,,,,,68.3,285.8,P_C,https://doi.org/10.1016/j.firesaf.2020.102994,O=P(Oc1ccc(C(O)P2(=O)Oc3ccccc3-c3ccccc32)cc1)(Oc1ccc(C(O)P2(=O)Oc3ccccc3-c3ccccc32)cc1)c1ccccc1,P-C,pc_pn,SoftVote_local,raw,1200.0,290.09767426985354,0.80857142681719,Main application domain: DOPO P-C/P-N prediction; use as trend-level BDE feature.,Only one suitable model prediction is available.,,290.09767426985354,0.80857142681719,SoftVote_local,raw,1200.0,290.09767426985354,0.80857142681719,pc_pn,SoftVote_local,raw,1200.0,Main application domain: DOPO P-C/P-N prediction; use as trend-level BDE feature.,Only one suitable model prediction is available.,,290.09767426985354,0.80857142681719,285.8,1,measured_or_original,0
DOPO_EP_0535,PAD,,DDS,DOPO-based (Co-curing),2,1,P-N-S,100.00%,0.00%,O=P1(C(NC2=NC3=C(S2)C=CC=C3)C4=CC=C(OP(C5=CC=CC=C5)(OC6=CC=C(C(P7(C8=C(C9=C(O7)C=CC=C9)C=CC=C8)=O)NC%10=NC%11=C(S%10)C=CC=C%11)C=C6)=O)C=C4)C(C=CC=C%12)=C%12C%13=CC=CC=C%13O1,,NC1=CC=C(C=C1)S(=O)(=O)C1=CC=C(N)C=C1,2.86,0.25,0.151,0.173,0.0,0.0,0.602957,0.690192,0.0,0.0,1,1,1,0,0,1,1,0,0,0,0,180.0,3.0,30.7,22.5,8.2,3.0,V-1,2,3.0,50.0,859.0,1208.0,-349.0,66.9,80.3,-13.399999999999991,203.0,206.0,-3.0,,,,,,,,,,,,P_C,https://doi.org/10.1016/j.firesaf.2020.102994,O=P(Oc1ccc(C(Nc2nc3ccccc3s2)P2(=O)Oc3ccccc3-c3ccccc32)cc1)(Oc1ccc(C(Nc2nc3ccccc3s2)P2(=O)Oc3ccccc3-c3ccccc32)cc1)c1ccccc1,P-C,pc_pn,SoftVote_local,raw,1200.0,278.34157009347484,1.3089387417321676,Main application domain: DOPO P-C/P-N prediction; use as trend-level BDE feature.,Only one suitable model prediction is available.,,278.34157009347484,1.3089387417321676,SoftVote_local,raw,1200.0,278.34157009347484,1.3089387417321676,pc_pn,SoftVote_local,raw,1200.0,Main application domain: DOPO P-C/P-N prediction; use as trend-level BDE feature.,Only one suitable model prediction is available.,,278.34157009347484,1.3089387417321676,278.34157009347484,1,predicted_by_BDE.py,0
DOPO_EP_0536,PAD,,DDS,DOPO-based (Co-curing),2,1,P-N-S,100.00%,0.00%,O=P1(C(NC2=NC3=C(S2)C=CC=C3)C4=CC=C(OP(C5=CC=CC=C5)(OC6=CC=C(C(P7(C8=C(C9=C(O7)C=CC=C9)C=CC=C8)=O)NC%10=NC%11=C(S%10)C=CC=C%11)C=C6)=O)C=C4)C(C=CC=C%12)=C%12C%13=CC=CC=C%13O1,,NC1=CC=C(C=C1)S(=O)(=O)C1=CC=C(N)C=C1,5.72,0.5,0.301,0.345,0.0,0.0,0.602957,0.690192,0.0,0.0,1,1,1,0,0,1,1,0,0,0,0,180.0,3.0,33.6,22.5,11.100000000000001,3.0,V-0,3,3.0,50.0,755.0,1208.0,-453.0,65.1,80.3,-15.200000000000003,200.0,206.0,-6.0,,,,,,,,,,,,P_C,https://doi.org/10.1016/j.firesaf.2020.102994,O=P(Oc1ccc(C(Nc2nc3ccccc3s2)P2(=O)Oc3ccccc3-c3ccccc32)cc1)(Oc1ccc(C(Nc2nc3ccccc3s2)P2(=O)Oc3ccccc3-c3ccccc32)cc1)c1ccccc1,P-C,pc_pn,SoftVote_local,raw,1200.0,278.34157009347484,1.3089387417321676,Main application domain: DOPO P-C/P-N prediction; use as trend-level BDE feature.,Only one suitable model prediction is available.,,278.34157009347484,1.3089387417321676,SoftVote_local,raw,1200.0,278.34157009347484,1.3089387417321676,pc_pn,SoftVote_local,raw,1200.0,Main application domain: DOPO P-C/P-N prediction; use as trend-level BDE feature.,Only one suitable model prediction is available.,,278.34157009347484,1.3089387417321676,278.34157009347484,1,predicted_by_BDE.py,0
DOPO_EP_0537,PAD,,DDS,DOPO-based (Co-curing),2,1,P-N-S,100.00%,0.00%,O=P1(C(NC2=NC3=C(S2)C=CC=C3)C4=CC=C(OP(C5=CC=CC=C5)(OC6=CC=C(C(P7(C8=C(C9=C(O7)C=CC=C9)C=CC=C8)=O)NC%10=NC%11=C(S%10)C=CC=C%11)C=C6)=O)C=C4)C(C=CC=C%12)=C%12C%13=CC=CC=C%13O1,,NC1=CC=C(C=C1)S(=O)(=O)C1=CC=C(N)C=C1,8.58,0.75,0.452,0.518,0.0,0.0,0.602957,0.690192,0.0,0.0,1,1,1,0,0,1,1,0,0,0,0,180.0,3.0,36.5,22.5,14.0,3.0,V-0,3,3.0,50.0,658.0,1208.0,-550.0,60.9,80.3,-19.4,196.0,206.0,-10.0,,,,,,,,,,,,P_C,https://doi.org/10.1016/j.firesaf.2020.102994,O=P(Oc1ccc(C(Nc2nc3ccccc3s2)P2(=O)Oc3ccccc3-c3ccccc32)cc1)(Oc1ccc(C(Nc2nc3ccccc3s2)P2(=O)Oc3ccccc3-c3ccccc32)cc1)c1ccccc1,P-C,pc_pn,SoftVote_local,raw,1200.0,278.34157009347484,1.3089387417321676,Main application domain: DOPO P-C/P-N prediction; use as trend-level BDE feature.,Only one suitable model prediction is available.,,278.34157009347484,1.3089387417321676,SoftVote_local,raw,1200.0,278.34157009347484,1.3089387417321676,pc_pn,SoftVote_local,raw,1200.0,Main application domain: DOPO P-C/P-N prediction; use as trend-level BDE feature.,Only one suitable model prediction is available.,,278.34157009347484,1.3089387417321676,278.34157009347484,1,predicted_by_BDE.py,0
DOPO_EP_0538,PAD,,DDS,DOPO-based (Co-curing),2,1,P-N-S,100.00%,0.00%,O=P1(C(NC2=NC3=C(S2)C=CC=C3)C4=CC=C(OP(C5=CC=CC=C5)(OC6=CC=C(C(P7(C8=C(C9=C(O7)C=CC=C9)C=CC=C8)=O)NC%10=NC%11=C(S%10)C=CC=C%11)C=C6)=O)C=C4)C(C=CC=C%12)=C%12C%13=CC=CC=C%13O1,,NC1=CC=C(C=C1)S(=O)(=O)C1=CC=C(N)C=C1,11.44,1.0,0.603,0.69,0.0,0.0,0.602957,0.690192,0.0,0.0,1,1,1,0,0,1,1,0,0,0,0,180.0,3.0,35.4,22.5,12.899999999999999,3.0,V-0,3,3.0,50.0,487.0,1208.0,-721.0,59.2,80.3,-21.099999999999994,193.0,206.0,-13.0,,,,,,,,,,,,P_C,https://doi.org/10.1016/j.firesaf.2020.102994,O=P(Oc1ccc(C(Nc2nc3ccccc3s2)P2(=O)Oc3ccccc3-c3ccccc32)cc1)(Oc1ccc(C(Nc2nc3ccccc3s2)P2(=O)Oc3ccccc3-c3ccccc32)cc1)c1ccccc1,P-C,pc_pn,SoftVote_local,raw,1200.0,278.34157009347484,1.308938741732148,Main application domain: DOPO P-C/P-N prediction; use as trend-level BDE feature.,Only one suitable model prediction is available.,,278.34157009347484,1.308938741732148,SoftVote_local,raw,1200.0,278.34157009347484,1.308938741732148,pc_pn,SoftVote_local,raw,1200.0,Main application domain: DOPO P-C/P-N prediction; use as trend-level BDE feature.,Only one suitable model prediction is available.,,278.34157009347484,1.308938741732148,278.34157009347484,1,predicted_by_BDE.py,0
DOPO_EP_0539,DPDDM,,DDM,DOPO-based (reactive),1,0,Neat EP,100.00%,0.00%,O=P(C1=C2C=CC=C1)(C(NC3=CC=C(CC4=CC=C(NC([P@@]5(C6=C(C7=C(O5)C=CC=C7)C=CC=C6)=O)C8=CC(O)=C(O)C=C8)C=C4)C=C3)C9=CC(O)=C(O)C=C9)OC%10=C2C=CC=C%10,,NC1=CC=C(CC2=CC=C(N)C=C2)C=C1,0.0,0.0,0.0,0.0,0.0,0.0,0.452218,0.0,0.0,0.0,1,1,0,0,0,1,0,0,0,0,0,150.0,3.2,25.8,25.8,0.0,3.2,NR,0,3.2,50.0,,,,,,,161.5,161.5,0.0,,,,49.0,49.0,0.0,91.0,91.0,0.0,,,,https://doi.org/10.1002/app.50536,,,,,,,,,,,,,,,,,,,,,,,,,,,,,0,missing,1
DOPO_EP_0540,DPDDM,,DDM,DOPO-based (reactive),1,1,P-N,100.00%,0.00%,O=P(C1=C2C=CC=C1)(C(NC3=CC=C(CC4=CC=C(NC([P@@]5(C6=C(C7=C(O5)C=CC=C7)C=CC=C6)=O)C8=CC(O)=C(O)C=C8)C=C4)C=C3)C9=CC(O)=C(O)C=C9)OC%10=C2C=CC=C%10,,NC1=CC=C(CC2=CC=C(N)C=C2)C=C1,3.0,0.21,0.095,0.0,0.0,0.0,0.452218,0.0,0.0,0.0,1,1,0,0,0,1,0,0,0,0,0,150.0,3.2,32.0,25.8,6.199999999999999,3.2,V-1,2,3.2,50.0,,,,,,,156.5,161.5,-5.0,,,,52.0,49.0,3.0,117.0,91.0,26.0,62.3,260.7,P_C,https://doi.org/10.1002/app.50536,O=P1(C(Nc2ccc(Cc3ccc(NC(c4ccc(O)c(O)c4)[P@@]4(=O)Oc5ccccc5-c5ccccc54)cc3)cc2)c2ccc(O)c(O)c2)Oc2ccccc2-c2ccccc21,P-C,pc_pn,SoftVote_local,raw,1200.0,265.8652282002536,0.7109709324068113,Main application domain: DOPO P-C/P-N prediction; use as trend-level BDE feature.,Only one suitable model prediction is available.,,265.8652282002536,0.7109709324068113,SoftVote_local,raw,1200.0,265.8652282002536,0.7109709324068113,pc_pn,SoftVote_local,raw,1200.0,Main application domain: DOPO P-C/P-N prediction; use as trend-level BDE feature.,Only one suitable model prediction is available.,,265.8652282002536,0.7109709324068113,260.7,1,measured_or_original,0
DOPO_EP_0541,DPDDM,,DDM,DOPO-based (reactive),1,1,P-N,100.00%,0.00%,O=P(C1=C2C=CC=C1)(C(NC3=CC=C(CC4=CC=C(NC([P@@]5(C6=C(C7=C(O5)C=CC=C7)C=CC=C6)=O)C8=CC(O)=C(O)C=C8)C=C4)C=C3)C9=CC(O)=C(O)C=C9)OC%10=C2C=CC=C%10,,NC1=CC=C(CC2=CC=C(N)C=C2)C=C1,4.0,0.29,0.131,0.0,0.0,0.0,0.452218,0.0,0.0,0.0,1,1,0,0,0,1,0,0,0,0,0,150.0,3.2,33.8,25.8,7.9999999999999964,3.2,V-1,2,3.2,50.0,,,,,,,148.5,161.5,-13.0,,,,55.0,49.0,6.0,122.0,91.0,31.0,62.3,260.7,P_C,https://doi.org/10.1002/app.50536,O=P1(C(Nc2ccc(Cc3ccc(NC(c4ccc(O)c(O)c4)[P@@]4(=O)Oc5ccccc5-c5ccccc54)cc3)cc2)c2ccc(O)c(O)c2)Oc2ccccc2-c2ccccc21,P-C,pc_pn,SoftVote_local,raw,1200.0,265.8652282002536,0.7109709324068113,Main application domain: DOPO P-C/P-N prediction; use as trend-level BDE feature.,Only one suitable model prediction is available.,,265.8652282002536,0.7109709324068113,SoftVote_local,raw,1200.0,265.8652282002536,0.7109709324068113,pc_pn,SoftVote_local,raw,1200.0,Main application domain: DOPO P-C/P-N prediction; use as trend-level BDE feature.,Only one suitable model prediction is available.,,265.8652282002536,0.7109709324068113,260.7,1,measured_or_original,0
DOPO_EP_0542,DPDDM,,DDM,DOPO-based (reactive),1,1,P-N,100.00%,0.00%,O=P(C1=C2C=CC=C1)(C(NC3=CC=C(CC4=CC=C(NC([P@@]5(C6=C(C7=C(O5)C=CC=C7)C=CC=C6)=O)C8=CC(O)=C(O)C=C8)C=C4)C=C3)C9=CC(O)=C(O)C=C9)OC%10=C2C=CC=C%10,,NC1=CC=C(CC2=CC=C(N)C=C2)C=C1,4.5,0.32,0.145,0.0,0.0,0.0,0.452218,0.0,0.0,0.0,1,1,0,0,0,1,0,0,0,0,0,150.0,3.2,34.0,25.8,8.2,3.2,V-0,3,3.2,50.0,,,,,,,146.4,161.5,-15.099999999999994,,,,59.0,49.0,10.0,126.0,91.0,35.0,62.3,260.7,P_C,https://doi.org/10.1002/app.50536,O=P1(C(Nc2ccc(Cc3ccc(NC(c4ccc(O)c(O)c4)[P@@]4(=O)Oc5ccccc5-c5ccccc54)cc3)cc2)c2ccc(O)c(O)c2)Oc2ccccc2-c2ccccc21,P-C,pc_pn,SoftVote_local,raw,1200.0,265.8652282002536,0.7109709324068113,Main application domain: DOPO P-C/P-N prediction; use as trend-level BDE feature.,Only one suitable model prediction is available.,,265.8652282002536,0.7109709324068113,SoftVote_local,raw,1200.0,265.8652282002536,0.7109709324068113,pc_pn,SoftVote_local,raw,1200.0,Main application domain: DOPO P-C/P-N prediction; use as trend-level BDE feature.,Only one suitable model prediction is available.,,265.8652282002536,0.7109709324068113,260.7,1,measured_or_original,0
DOPO_EP_0543,DPDDM,,DDM,DOPO-based (reactive),1,1,P-N,100.00%,0.00%,O=P(C1=C2C=CC=C1)(C(NC3=CC=C(CC4=CC=C(NC([P@@]5(C6=C(C7=C(O5)C=CC=C7)C=CC=C6)=O)C8=CC(O)=C(O)C=C8)C=C4)C=C3)C9=CC(O)=C(O)C=C9)OC%10=C2C=CC=C%10,,NC1=CC=C(CC2=CC=C(N)C=C2)C=C1,5.0,0.36,0.163,0.0,0.0,0.0,0.452218,0.0,0.0,0.0,1,1,0,0,0,1,0,0,0,0,0,150.0,3.2,34.2,25.8,8.400000000000002,3.2,V-0,3,3.2,50.0,710.0,,,56.5,,,153.8,161.5,-7.699999999999989,,,,63.0,49.0,14.0,130.0,91.0,39.0,62.3,260.7,P_C,https://doi.org/10.1002/app.50536,O=P1(C(Nc2ccc(Cc3ccc(NC(c4ccc(O)c(O)c4)[P@@]4(=O)Oc5ccccc5-c5ccccc54)cc3)cc2)c2ccc(O)c(O)c2)Oc2ccccc2-c2ccccc21,P-C,pc_pn,SoftVote_local,raw,1200.0,265.8652282002536,0.7109709324068113,Main application domain: DOPO P-C/P-N prediction; use as trend-level BDE feature.,Only one suitable model prediction is available.,,265.8652282002536,0.7109709324068113,SoftVote_local,raw,1200.0,265.8652282002536,0.7109709324068113,pc_pn,SoftVote_local,raw,1200.0,Main application domain: DOPO P-C/P-N prediction; use as trend-level BDE feature.,Only one suitable model prediction is available.,,265.8652282002536,0.7109709324068113,260.7,1,measured_or_original,0
DOPO_EP_0544,HDP,,DDM,DOPO-based (reactive),1,0,Neat EP,100.00%,0.00%,OC1=CC(C(P2(C3=C(C4=C(O2)C=CC=C4)C=CC=C3)=O)NC5=NC(C6=CC=CC=C6)=NC(NC(P7(C8=C(C9=C(O7)C=CC=C9)C=CC=C8)=O)C%10=CC(O)=C(O)C=C%10)=N5)=CC=C1O,,NC1=CC=C(CC2=CC=C(N)C=C2)C=C1,0.0,0.0,0.0,0.0,0.0,0.0,1.130545,0.0,0.0,0.0,1,1,0,0,0,1,0,0,0,0,0,130.0,3.0,25.6,25.6,0.0,3.0,NR,0,3.0,50.0,1745.0,1745.0,0.0,93.1,93.1,0.0,149.6,149.6,0.0,,,,,,,63.2,63.2,0.0,,,,https://doi.org/10.1016/j.mtcomm.2024.109421,,,,,,,,,,,,,,,,,,,,,,,,,,,,,0,missing,1
DOPO_EP_0545,HDP,,DDM,DOPO-based (reactive),1,1,P-N,100.00%,0.00%,OC1=CC(C(P2(C3=C(C4=C(O2)C=CC=C4)C=CC=C3)=O)NC5=NC(C6=CC=CC=C6)=NC(NC(P7(C8=C(C9=C(O7)C=CC=C9)C=CC=C8)=O)C%10=CC(O)=C(O)C=C%10)=N5)=CC=C1O,,NC1=CC=C(CC2=CC=C(N)C=C2)C=C1,1.0,0.07,0.079,0.0,0.0,0.0,1.130545,0.0,0.0,0.0,1,1,0,0,0,1,0,0,0,0,0,130.0,3.0,29.8,25.6,4.199999999999999,3.0,V-1,2,3.0,50.0,1701.0,1745.0,-44.0,87.5,93.1,-5.599999999999994,163.2,149.6,13.599999999999994,,,,,,,66.7,63.2,3.5,63.8,266.9,P_C,https://doi.org/10.1016/j.mtcomm.2024.109421,O=P1(C(Nc2nc(NC(c3ccc(O)c(O)c3)P3(=O)Oc4ccccc4-c4ccccc43)nc(-c3ccccc3)n2)c2ccc(O)c(O)c2)Oc2ccccc2-c2ccccc21,P-C,pc_pn,SoftVote_local,raw,1200.0,258.5381437782464,0.2476368943826281,Main application domain: DOPO P-C/P-N prediction; use as trend-level BDE feature.,Only one suitable model prediction is available.,,258.5381437782464,0.2476368943826281,SoftVote_local,raw,1200.0,258.5381437782464,0.2476368943826281,pc_pn,SoftVote_local,raw,1200.0,Main application domain: DOPO P-C/P-N prediction; use as trend-level BDE feature.,Only one suitable model prediction is available.,,258.5381437782464,0.2476368943826281,266.9,1,measured_or_original,0
DOPO_EP_0546,HDP,,DDM,DOPO-based (reactive),1,1,P-N,100.00%,0.00%,OC1=CC(C(P2(C3=C(C4=C(O2)C=CC=C4)C=CC=C3)=O)NC5=NC(C6=CC=CC=C6)=NC(NC(P7(C8=C(C9=C(O7)C=CC=C9)C=CC=C8)=O)C%10=CC(O)=C(O)C=C%10)=N5)=CC=C1O,,NC1=CC=C(CC2=CC=C(N)C=C2)C=C1,3.0,0.22,0.249,0.0,0.0,0.0,1.130545,0.0,0.0,0.0,1,1,0,0,0,1,0,0,0,0,0,130.0,3.0,30.9,25.6,5.299999999999997,3.0,V-1,2,3.0,50.0,1665.0,1745.0,-80.0,87.0,93.1,-6.099999999999994,153.9,149.6,4.300000000000011,,,,,,,71.7,63.2,8.5,63.8,266.9,P_C,https://doi.org/10.1016/j.mtcomm.2024.109421,O=P1(C(Nc2nc(NC(c3ccc(O)c(O)c3)P3(=O)Oc4ccccc4-c4ccccc43)nc(-c3ccccc3)n2)c2ccc(O)c(O)c2)Oc2ccccc2-c2ccccc21,P-C,pc_pn,SoftVote_local,raw,1200.0,258.5381437782464,0.2476368943826281,Main application domain: DOPO P-C/P-N prediction; use as trend-level BDE feature.,Only one suitable model prediction is available.,,258.5381437782464,0.2476368943826281,SoftVote_local,raw,1200.0,258.5381437782464,0.2476368943826281,pc_pn,SoftVote_local,raw,1200.0,Main application domain: DOPO P-C/P-N prediction; use as trend-level BDE feature.,Only one suitable model prediction is available.,,258.5381437782464,0.2476368943826281,266.9,1,measured_or_original,0
DOPO_EP_0547,HDP,,DDM,DOPO-based (reactive),1,1,P-N,100.00%,0.00%,OC1=CC(C(P2(C3=C(C4=C(O2)C=CC=C4)C=CC=C3)=O)NC5=NC(C6=CC=CC=C6)=NC(NC(P7(C8=C(C9=C(O7)C=CC=C9)C=CC=C8)=O)C%10=CC(O)=C(O)C=C%10)=N5)=CC=C1O,,NC1=CC=C(CC2=CC=C(N)C=C2)C=C1,5.0,0.36,0.407,0.0,0.0,0.0,1.130545,0.0,0.0,0.0,1,1,0,0,0,1,0,0,0,0,0,130.0,3.0,32.5,25.6,6.899999999999999,3.0,V-0,3,3.0,50.0,1540.0,1745.0,-205.0,79.6,93.1,-13.5,148.0,149.6,-1.5999999999999943,,,,,,,76.5,63.2,13.299999999999997,63.8,266.9,P_C,https://doi.org/10.1016/j.mtcomm.2024.109421,O=P1(C(Nc2nc(NC(c3ccc(O)c(O)c3)P3(=O)Oc4ccccc4-c4ccccc43)nc(-c3ccccc3)n2)c2ccc(O)c(O)c2)Oc2ccccc2-c2ccccc21,P-C,pc_pn,SoftVote_local,raw,1200.0,258.5381437782464,0.2476368943826281,Main application domain: DOPO P-C/P-N prediction; use as trend-level BDE feature.,Only one suitable model prediction is available.,,258.5381437782464,0.2476368943826281,SoftVote_local,raw,1200.0,258.5381437782464,0.2476368943826281,pc_pn,SoftVote_local,raw,1200.0,Main application domain: DOPO P-C/P-N prediction; use as trend-level BDE feature.,Only one suitable model prediction is available.,,258.5381437782464,0.2476368943826281,266.9,1,measured_or_original,0
DOPO_EP_0548,VTZD,,DDM,DOPO-based (reactive),1,0,Neat EP,100.00%,0.00%,COC1=CC(C(P2(C3=C(C4=C(O2)C=CC=C4)C=CC=C3)=O)NC5=NC6=C(S5)C=CC=C6)=CC=C1O,,NC1=CC=C(CC2=CC=C(N)C=C2)C=C1,0.0,0.0,0.0,0.0,0.0,0.0,0.904436,1.035288,0.0,0.0,1,1,1,0,0,1,0,0,0,0,0,180.0,3.0,26.4,26.4,0.0,3.0,NR,0,3.0,35.0,1328.7,1328.7,0.0,130.8,130.8,0.0,172.0,172.0,0.0,,,,,,,112.0,112.0,0.0,,,,https://doi.org/10.1002/app.53105,,,,,,,,,,,,,,,,,,,,,,,,,,,,,0,missing,1
DOPO_EP_0549,VTZD,,DDM,DOPO-based (reactive),1,1,P-N-S,100.00%,0.00%,COC1=CC(C(P2(C3=C(C4=C(O2)C=CC=C4)C=CC=C3)=O)NC5=NC6=C(S5)C=CC=C6)=CC=C1O,,NC1=CC=C(CC2=CC=C(N)C=C2)C=C1,3.0,0.19,0.172,0.197,0.0,0.0,0.904436,1.035288,0.0,0.0,1,1,1,0,0,1,0,0,0,0,0,180.0,3.0,31.2,26.4,4.800000000000001,3.0,V-1,2,3.0,35.0,1088.4,1328.7,-240.29999999999995,122.2,130.8,-8.600000000000009,175.0,172.0,3.0,,,,,,,120.0,112.0,8.0,63.3,264.8,P_C,https://doi.org/10.1002/app.53105,COc1cc(C(Nc2nc3ccccc3s2)P2(=O)Oc3ccccc3-c3ccccc32)ccc1O,P-C,pc_pn,SoftVote_local,raw,1200.0,270.1664230866378,0.5067980409809989,Main application domain: DOPO P-C/P-N prediction; use as trend-level BDE feature.,Only one suitable model prediction is available.,,270.1664230866378,0.5067980409809989,SoftVote_local,raw,1200.0,270.1664230866378,0.5067980409809989,pc_pn,SoftVote_local,raw,1200.0,Main application domain: DOPO P-C/P-N prediction; use as trend-level BDE feature.,Only one suitable model prediction is available.,,270.1664230866378,0.5067980409809989,264.8,1,measured_or_original,0
DOPO_EP_0550,VTZD,,DDM,DOPO-based (reactive),1,1,P-N-S,100.00%,0.00%,COC1=CC(C(P2(C3=C(C4=C(O2)C=CC=C4)C=CC=C3)=O)NC5=NC6=C(S5)C=CC=C6)=CC=C1O,,NC1=CC=C(CC2=CC=C(N)C=C2)C=C1,5.0,0.31,0.28,0.321,0.0,0.0,0.904436,1.035288,0.0,0.0,1,1,1,0,0,1,0,0,0,0,0,180.0,3.0,32.7,26.4,6.300000000000004,3.0,V-0,3,3.0,35.0,1045.4,1328.7,-283.29999999999995,118.8,130.8,-12.000000000000014,168.0,172.0,-4.0,,,,,,,125.0,112.0,13.0,63.3,264.8,P_C,https://doi.org/10.1002/app.53105,COc1cc(C(Nc2nc3ccccc3s2)P2(=O)Oc3ccccc3-c3ccccc32)ccc1O,P-C,pc_pn,SoftVote_local,raw,1200.0,270.16642308663785,0.5067980409809962,Main application domain: DOPO P-C/P-N prediction; use as trend-level BDE feature.,Only one suitable model prediction is available.,,270.16642308663785,0.5067980409809962,SoftVote_local,raw,1200.0,270.16642308663785,0.5067980409809962,pc_pn,SoftVote_local,raw,1200.0,Main application domain: DOPO P-C/P-N prediction; use as trend-level BDE feature.,Only one suitable model prediction is available.,,270.16642308663785,0.5067980409809962,264.8,1,measured_or_original,0
DOPO_EP_0551,VTZD,,DDM,DOPO-based (reactive),1,1,P-N-S,100.00%,0.00%,COC1=CC(C(P2(C3=C(C4=C(O2)C=CC=C4)C=CC=C3)=O)NC5=NC6=C(S5)C=CC=C6)=CC=C1O,,NC1=CC=C(CC2=CC=C(N)C=C2)C=C1,7.0,0.43,0.389,0.445,0.0,0.0,0.904436,1.035288,0.0,0.0,1,1,1,0,0,1,0,0,0,0,0,180.0,3.0,33.5,26.4,7.100000000000001,3.0,V-0,3,3.0,35.0,868.2,1328.7,-460.5,88.3,130.8,-42.500000000000014,166.0,172.0,-6.0,,,,,,,135.0,112.0,23.0,63.3,264.8,P_C,https://doi.org/10.1002/app.53105,COc1cc(C(Nc2nc3ccccc3s2)P2(=O)Oc3ccccc3-c3ccccc32)ccc1O,P-C,pc_pn,SoftVote_local,raw,1200.0,270.1664230866378,0.5067980409809989,Main application domain: DOPO P-C/P-N prediction; use as trend-level BDE feature.,Only one suitable model prediction is available.,,270.1664230866378,0.5067980409809989,SoftVote_local,raw,1200.0,270.1664230866378,0.5067980409809989,pc_pn,SoftVote_local,raw,1200.0,Main application domain: DOPO P-C/P-N prediction; use as trend-level BDE feature.,Only one suitable model prediction is available.,,270.1664230866378,0.5067980409809989,264.8,1,measured_or_original,0
DOPO_EP_0552,DAP,,DDM,DOPO-based (Co-curing),2,0,Neat EP,100.00%,0.00%,O=P1(C2=C(C3=C(O1)C=CC=C3)C=CC=C2)NC4=NC=CC=N4,,NC1=CC=C(CC2=CC=C(N)C=C2)C=C1,0.0,0.0,0.0,0.0,0.0,0.0,1.356654,0.0,0.0,0.0,1,1,0,0,0,1,0,0,0,0,0,170.0,3.0,23.1,23.1,0.0,3.2,NR,0,4.0,35.0,1440.0,1440.0,0.0,131.2,131.2,0.0,168.2,168.2,0.0,,,,77.5,77.5,0.0,103.8,103.8,0.0,,,,https://doi.org/10.1002/app.70220,,,,,,,,,,,,,,,,,,,,,,,,,,,,,0,missing,1
DOPO_EP_0553,DAP,,DDM,DOPO-based (Co-curing),2,1,P-N,100.00%,0.00%,O=P1(C2=C(C3=C(O1)C=CC=C3)C=CC=C2)NC4=NC=CC=N4,,NC1=CC=C(CC2=CC=C(N)C=C2)C=C1,2.0,0.2,0.271,0.0,0.0,0.0,1.356654,0.0,0.0,0.0,1,1,0,0,0,1,0,0,0,0,0,170.0,3.0,27.3,23.1,4.199999999999999,3.2,NR,0,4.0,35.0,1364.0,1440.0,-76.0,115.3,131.2,-15.899999999999991,170.9,168.2,2.700000000000017,,,,80.9,77.5,3.4000000000000057,105.9,103.8,2.1000000000000085,96.6,404.2,P_N,https://doi.org/10.1002/app.70220,O=P1(Nc2ncccn2)Oc2ccccc2-c2ccccc21,P-N,pc_pn,SoftVote_local,raw,1200.0,386.9188322795186,0.7603330741199456,Main application domain: DOPO P-C/P-N prediction; use as trend-level BDE feature.,Only one suitable model prediction is available.,,386.9188322795186,0.7603330741199456,SoftVote_local,raw,1200.0,386.9188322795186,0.7603330741199456,pc_pn,SoftVote_local,raw,1200.0,Main application domain: DOPO P-C/P-N prediction; use as trend-level BDE feature.,Only one suitable model prediction is available.,,386.9188322795186,0.7603330741199456,404.2,1,measured_or_original,0
DOPO_EP_0554,DAP,,DDM,DOPO-based (Co-curing),2,1,P-N,100.00%,0.00%,O=P1(C2=C(C3=C(O1)C=CC=C3)C=CC=C2)NC4=NC=CC=N4,,NC1=CC=C(CC2=CC=C(N)C=C2)C=C1,4.0,0.41,0.556,0.0,0.0,0.0,1.356654,0.0,0.0,0.0,1,1,0,0,0,1,0,0,0,0,0,170.0,3.0,32.1,23.1,9.0,3.2,V-0,3,4.0,35.0,1085.0,1440.0,-355.0,103.8,131.2,-27.39999999999999,168.7,168.2,0.5,,,,84.3,77.5,6.799999999999997,106.3,103.8,2.5,96.6,404.2,P_N,https://doi.org/10.1002/app.70220,O=P1(Nc2ncccn2)Oc2ccccc2-c2ccccc21,P-N,pc_pn,SoftVote_local,raw,1200.0,386.9188322795186,0.7603330741199456,Main application domain: DOPO P-C/P-N prediction; use as trend-level BDE feature.,Only one suitable model prediction is available.,,386.9188322795186,0.7603330741199456,SoftVote_local,raw,1200.0,386.9188322795186,0.7603330741199456,pc_pn,SoftVote_local,raw,1200.0,Main application domain: DOPO P-C/P-N prediction; use as trend-level BDE feature.,Only one suitable model prediction is available.,,386.9188322795186,0.7603330741199456,404.2,1,measured_or_original,0
DOPO_EP_0555,DAP,,DDM,DOPO-based (Co-curing),2,1,P-N,100.00%,0.00%,O=P1(C2=C(C3=C(O1)C=CC=C3)C=CC=C2)NC4=NC=CC=N4,,NC1=CC=C(CC2=CC=C(N)C=C2)C=C1,6.0,0.61,0.828,0.0,0.0,0.0,1.356654,0.0,0.0,0.0,1,1,0,0,0,1,0,0,0,0,0,170.0,3.0,35.0,23.1,11.899999999999999,3.2,V-0,3,4.0,35.0,,,,,,,166.1,168.2,-2.0999999999999943,,,,87.5,77.5,10.0,109.5,103.8,5.700000000000003,96.6,404.2,P_N,https://doi.org/10.1002/app.70220,O=P1(Nc2ncccn2)Oc2ccccc2-c2ccccc21,P-N,pc_pn,SoftVote_local,raw,1200.0,386.9188322795186,0.7603330741199553,Main application domain: DOPO P-C/P-N prediction; use as trend-level BDE feature.,Only one suitable model prediction is available.,,386.9188322795186,0.7603330741199553,SoftVote_local,raw,1200.0,386.9188322795186,0.7603330741199553,pc_pn,SoftVote_local,raw,1200.0,Main application domain: DOPO P-C/P-N prediction; use as trend-level BDE feature.,Only one suitable model prediction is available.,,386.9188322795186,0.7603330741199553,404.2,1,measured_or_original,0
DOPO_EP_0556,SVPM,,DDM,DOPO-based (reactive),1,0,Neat EP,100.00%,0.00%,COC1=CC(C(P2(C3=C(C4=C(O2)C=CC=C4)C=CC=C3)=O)NC5=CC=C(S(=O)(NC6=NC=CS6)=O)C=C5)=CC=C1O[Si](C=C)(OC7=C(OC)C=C(C(P8(C9=C(C%10=C(O8)C=CC=C%10)C=CC=C9)=O)NC%11=CC=C(S(=O)(NC%12=NC=CS%12)=O)C=C%11)C=C7)C,,NC1=CC=C(CC2=CC=C(N)C=C2)C=C1,0.0,0.0,0.0,0.0,0.0,0.0,1.356654,2.070575,0.0,0.45338,1,1,1,0,1,1,0,0,0,0,0,180.0,3.0,25.4,25.4,0.0,3.0,NR,0,3.0,50.0,1498.0,1498.0,0.0,92.3,92.3,0.0,151.0,151.0,0.0,,,,61.0,61.0,0.0,84.0,84.0,0.0,,,,https://pubs.acs.org/doi/10.1021/acsapm.2c01875?goto=supporting-info,,,,,,,,,,,,,,,,,,,,,,,,,,,,,0,missing,1
DOPO_EP_0557,SVPM,,DDM,DOPO-based (reactive),1,1,P-N-Si-S,100.00%,0.00%,COC1=CC(C(P2(C3=C(C4=C(O2)C=CC=C4)C=CC=C3)=O)NC5=CC=C(S(=O)(NC6=NC=CS6)=O)C=C5)=CC=C1O[Si](C=C)(OC7=C(OC)C=C(C(P8(C9=C(C%10=C(O8)C=CC=C%10)C=CC=C9)=O)NC%11=CC=C(S(=O)(NC%12=NC=CS%12)=O)C=C%11)C=C7)C,,NC1=CC=C(CC2=CC=C(N)C=C2)C=C1,2.5,0.12,0.163,0.248,0.0,,1.356654,2.070575,0.0,0.45338,1,1,1,0,1,1,0,0,0,0,0,180.0,3.0,31.1,25.4,5.700000000000003,3.0,V-0,3,3.0,50.0,1182.0,1498.0,-316.0,77.3,92.3,-15.0,166.0,151.0,15.0,,,,75.0,61.0,14.0,92.0,84.0,8.0,,,P_C,https://pubs.acs.org/doi/10.1021/acsapm.2c01875?goto=supporting-info,C=C[Si](C)(Oc1ccc(C(Nc2ccc(S(=O)(=O)Nc3nccs3)cc2)P2(=O)Oc3ccccc3-c3ccccc32)cc1OC)Oc1ccc(C(Nc2ccc(S(=O)(=O)Nc3nccs3)cc2)P2(=O)Oc3ccccc3-c3ccccc32)cc1OC,P-C,pc_pn,SoftVote_local,raw,1200.0,271.5493665986148,1.3174355229535448,Main application domain: DOPO P-C/P-N prediction; use as trend-level BDE feature.,Only one suitable model prediction is available.,,271.5493665986148,1.3174355229535448,SoftVote_local,raw,1200.0,271.5493665986148,1.3174355229535448,pc_pn,SoftVote_local,raw,1200.0,Main application domain: DOPO P-C/P-N prediction; use as trend-level BDE feature.,Only one suitable model prediction is available.,,271.5493665986148,1.3174355229535448,271.5493665986148,1,predicted_by_BDE.py,0
DOPO_EP_0558,SVPM,,DDM,DOPO-based (reactive),1,1,P-N-Si-S,100.00%,0.00%,COC1=CC(C(P2(C3=C(C4=C(O2)C=CC=C4)C=CC=C3)=O)NC5=CC=C(S(=O)(NC6=NC=CS6)=O)C=C5)=CC=C1O[Si](C=C)(OC7=C(OC)C=C(C(P8(C9=C(C%10=C(O8)C=CC=C%10)C=CC=C9)=O)NC%11=CC=C(S(=O)(NC%12=NC=CS%12)=O)C=C%11)C=C7)C,,NC1=CC=C(CC2=CC=C(N)C=C2)C=C1,5.0,0.24,0.326,0.497,0.0,,1.356654,2.070575,0.0,0.45338,1,1,1,0,1,1,0,0,0,0,0,180.0,3.0,32.4,25.4,7.0,3.0,V-0,3,3.0,50.0,1085.0,1498.0,-413.0,74.5,92.3,-17.799999999999997,161.0,151.0,10.0,,,,77.0,61.0,16.0,96.0,84.0,12.0,,,P_C,https://pubs.acs.org/doi/10.1021/acsapm.2c01875?goto=supporting-info,C=C[Si](C)(Oc1ccc(C(Nc2ccc(S(=O)(=O)Nc3nccs3)cc2)P2(=O)Oc3ccccc3-c3ccccc32)cc1OC)Oc1ccc(C(Nc2ccc(S(=O)(=O)Nc3nccs3)cc2)P2(=O)Oc3ccccc3-c3ccccc32)cc1OC,P-C,pc_pn,SoftVote_local,raw,1200.0,271.5493665986148,1.3174355229535448,Main application domain: DOPO P-C/P-N prediction; use as trend-level BDE feature.,Only one suitable model prediction is available.,,271.5493665986148,1.3174355229535448,SoftVote_local,raw,1200.0,271.5493665986148,1.3174355229535448,pc_pn,SoftVote_local,raw,1200.0,Main application domain: DOPO P-C/P-N prediction; use as trend-level BDE feature.,Only one suitable model prediction is available.,,271.5493665986148,1.3174355229535448,271.5493665986148,1,predicted_by_BDE.py,0
DOPO_EP_0559,SVPM,,DDM,DOPO-based (reactive),1,1,P-N-Si-S,100.00%,0.00%,COC1=CC(C(P2(C3=C(C4=C(O2)C=CC=C4)C=CC=C3)=O)NC5=CC=C(S(=O)(NC6=NC=CS6)=O)C=C5)=CC=C1O[Si](C=C)(OC7=C(OC)C=C(C(P8(C9=C(C%10=C(O8)C=CC=C%10)C=CC=C9)=O)NC%11=CC=C(S(=O)(NC%12=NC=CS%12)=O)C=C%11)C=C7)C,,NC1=CC=C(CC2=CC=C(N)C=C2)C=C1,7.5,0.36,0.488,0.745,0.0,,1.356654,2.070575,0.0,0.45338,1,1,1,0,1,1,0,0,0,0,0,180.0,3.0,32.8,25.4,7.399999999999999,3.0,V-0,3,3.0,50.0,915.0,1498.0,-583.0,65.7,92.3,-26.599999999999994,150.0,151.0,-1.0,,,,65.0,61.0,4.0,88.0,84.0,4.0,,,P_C,https://pubs.acs.org/doi/10.1021/acsapm.2c01875?goto=supporting-info,C=C[Si](C)(Oc1ccc(C(Nc2ccc(S(=O)(=O)Nc3nccs3)cc2)P2(=O)Oc3ccccc3-c3ccccc32)cc1OC)Oc1ccc(C(Nc2ccc(S(=O)(=O)Nc3nccs3)cc2)P2(=O)Oc3ccccc3-c3ccccc32)cc1OC,P-C,pc_pn,SoftVote_local,raw,1200.0,271.5493665986148,1.317435522953561,Main application domain: DOPO P-C/P-N prediction; use as trend-level BDE feature.,Only one suitable model prediction is available.,,271.5493665986148,1.317435522953561,SoftVote_local,raw,1200.0,271.5493665986148,1.317435522953561,pc_pn,SoftVote_local,raw,1200.0,Main application domain: DOPO P-C/P-N prediction; use as trend-level BDE feature.,Only one suitable model prediction is available.,,271.5493665986148,1.317435522953561,271.5493665986148,1,predicted_by_BDE.py,0
DOPO_EP_0560,ATZ,,DDM,DOPO-based (Co-curing),2,0,Neat EP,100.00%,0.00%,O=P(C1=C2C=CC=C1)(C(NC3=NN=NN3)C4=CC=C(O)C=C4)OC5=C2C=CC=C5,,NC1=CC=C(CC2=CC=C(N)C=C2)C=C1,0.0,0.0,0.0,0.0,0.0,0.0,2.26109,0.0,0.0,0.0,1,1,0,0,0,1,0,0,0,0,0,160.0,3.0,25.7,25.7,0.0,3.0,NR,0,4.0,35.0,654.3,654.3,0.0,100.3,100.3,0.0,,,,16.6,16.6,0.0,,,,,,,,,,https://doi.org/10.1016/j.jaap.2019.01.015,,,,,,,,,,,,,,,,,,,,,,,,,,,,,0,missing,1
DOPO_EP_0561,ATZ,,DDM,DOPO-based (Co-curing),2,1,P-N,100.00%,0.00%,O=P(C1=C2C=CC=C1)(C(NC3=NN=NN3)C4=CC=C(O)C=C4)OC5=C2C=CC=C5,,NC1=CC=C(CC2=CC=C(N)C=C2)C=C1,3.0,0.23,0.52,0.0,0.0,0.0,2.26109,0.0,0.0,0.0,1,1,0,0,0,1,0,0,0,0,0,160.0,3.0,31.2,25.7,5.5,3.0,V-1,2,4.0,35.0,,,,,,,,,,20.1,16.6,3.5,,,,,,,60.1,251.5,P_C,https://doi.org/10.1016/j.jaap.2019.01.015,O=P1(C(Nc2nnn[nH]2)c2ccc(O)cc2)Oc2ccccc2-c2ccccc21,P-C,pc_pn,SoftVote_local,raw,1200.0,256.27256148178606,0.1596882669115937,Main application domain: DOPO P-C/P-N prediction; use as trend-level BDE feature.,Only one suitable model prediction is available.,,256.27256148178606,0.1596882669115937,SoftVote_local,raw,1200.0,256.27256148178606,0.1596882669115937,pc_pn,SoftVote_local,raw,1200.0,Main application domain: DOPO P-C/P-N prediction; use as trend-level BDE feature.,Only one suitable model prediction is available.,,256.27256148178606,0.1596882669115937,251.5,1,measured_or_original,0
