Repository: huangxueling027/DOPO-EP-ML

# Data

This directory contains the frozen machine-readable data release used by the manuscript workflow.

- `DOPO_EP_new.csv`: standardized DOPO-derived flame-retardant/epoxy records.
- `DOPO_EP_new_with_BDE.csv`: the same data release with auxiliary BDE-related fields.
- `external_validation/External_Validation_V4_ready.csv`: independent literature-based external-validation input retained under its historical filename for compatibility with the frozen code.

The main data release contains 599 standardized experimental records. Dataset integrity is checked against the SHA256 values stored in `PROJECT_RULES_LOCK.json`. Original publisher PDFs are not redistributed in this repository.

File: data/DOPO_EP_new_with_BDE.csv (part 15 of 15)
DOPO_EP_0562,ATZ,,DDM,DOPO-based (Co-curing),2,1,P-N,100.00%,0.00%,O=P(C1=C2C=CC=C1)(C(NC3=NN=NN3)C4=CC=C(O)C=C4)OC5=C2C=CC=C5,,NC1=CC=C(CC2=CC=C(N)C=C2)C=C1,6.0,0.46,1.04,0.0,0.0,0.0,2.26109,0.0,0.0,0.0,1,1,0,0,0,1,0,0,0,0,0,160.0,3.0,33.7,25.7,8.000000000000004,3.0,V-0,3,4.0,35.0,482.5,654.3,-171.79999999999995,83.9,100.3,-16.39999999999999,,,,21.6,16.6,5.0,,,,,,,60.1,251.5,P_C,https://doi.org/10.1016/j.jaap.2019.01.015,O=P1(C(Nc2nnn[nH]2)c2ccc(O)cc2)Oc2ccccc2-c2ccccc21,P-C,pc_pn,SoftVote_local,raw,1200.0,256.27256148178606,0.1596882669115937,Main application domain: DOPO P-C/P-N prediction; use as trend-level BDE feature.,Only one suitable model prediction is available.,,256.27256148178606,0.1596882669115937,SoftVote_local,raw,1200.0,256.27256148178606,0.1596882669115937,pc_pn,SoftVote_local,raw,1200.0,Main application domain: DOPO P-C/P-N prediction; use as trend-level BDE feature.,Only one suitable model prediction is available.,,256.27256148178606,0.1596882669115937,251.5,1,measured_or_original,0
DOPO_EP_0563,ATZ,,DDM,DOPO-based (Co-curing),2,1,P-N,100.00%,0.00%,O=P(C1=C2C=CC=C1)(C(NC3=NN=NN3)C4=CC=C(O)C=C4)OC5=C2C=CC=C5,,NC1=CC=C(CC2=CC=C(N)C=C2)C=C1,9.0,0.69,1.56,0.0,0.0,0.0,2.26109,0.0,0.0,0.0,1,1,0,0,0,1,0,0,0,0,0,160.0,3.0,35.9,25.7,10.2,3.0,V-0,3,4.0,35.0,,,,,,,,,,23.4,16.6,6.799999999999997,,,,,,,60.1,251.5,P_C,https://doi.org/10.1016/j.jaap.2019.01.015,O=P1(C(Nc2nnn[nH]2)c2ccc(O)cc2)Oc2ccccc2-c2ccccc21,P-C,pc_pn,SoftVote_local,raw,1200.0,256.27256148178606,0.1596882669115937,Main application domain: DOPO P-C/P-N prediction; use as trend-level BDE feature.,Only one suitable model prediction is available.,,256.27256148178606,0.1596882669115937,SoftVote_local,raw,1200.0,256.27256148178606,0.1596882669115937,pc_pn,SoftVote_local,raw,1200.0,Main application domain: DOPO P-C/P-N prediction; use as trend-level BDE feature.,Only one suitable model prediction is available.,,256.27256148178606,0.1596882669115937,251.5,1,measured_or_original,0
DOPO_EP_0564,DSD,,DDM,DOPO-based (Co-curing),2,0,Neat EP,100.00%,0.00%,O=P(C1=C2C=CC=C1)(C(NC3=CC=C(S(=O)(C4=CC=C(NC(P5(C6=C(C7=C(O5)C=CC=C7)C=CC=C6)=O)C8=CC=CC=C8O)C=C4)=O)C=C3)C9=CC=CC=C9O)OC%10=C2C=CC=C%10,,NC1=CC=C(CC2=CC=C(N)C=C2)C=C1,0.0,0.0,0.0,0.0,0.0,0.0,0.452218,0.517644,0.0,0.0,1,1,1,0,0,1,0,0,0,0,0,160.0,3.0,30.7,30.7,0.0,3.0,NR,0,,,,,,,,,171.2,171.2,0.0,16.58,16.58,0.0,77.29,77.29,0.0,,,,,,,https://doi.org/10.3390/polym12020317,,,,,,,,,,,,,,,,,,,,,,,,,,,,,0,missing,1
DOPO_EP_0565,DSD,,DDM,DOPO-based (Co-curing),2,1,P-N-S,100.00%,0.00%,O=P(C1=C2C=CC=C1)(C(NC3=CC=C(S(=O)(C4=CC=C(NC(P5(C6=C(C7=C(O5)C=CC=C7)C=CC=C6)=O)C8=CC=CC=C8O)C=C4)=O)C=C3)C9=CC=CC=C9O)OC%10=C2C=CC=C%10,,NC1=CC=C(CC2=CC=C(N)C=C2)C=C1,3.0,0.21,0.095,0.109,0.0,0.0,0.452218,0.517644,0.0,0.0,1,1,1,0,0,1,0,0,0,0,0,160.0,3.0,30.7,30.7,0.0,3.0,V-1,2,,,,,,,,,173.6,171.2,2.4000000000000057,20.48,16.58,3.900000000000002,84.37,77.29,7.079999999999998,,,,,,P_C,https://doi.org/10.3390/polym12020317,O=P1(C(Nc2ccc(S(=O)(=O)c3ccc(NC(c4ccccc4O)P4(=O)Oc5ccccc5-c5ccccc54)cc3)cc2)c2ccccc2O)Oc2ccccc2-c2ccccc21,P-C,pc_pn,SoftVote_local,raw,1200.0,273.3091944899223,1.4267673891731751,Main application domain: DOPO P-C/P-N prediction; use as trend-level BDE feature.,Only one suitable model prediction is available.,,273.3091944899223,1.4267673891731751,SoftVote_local,raw,1200.0,273.3091944899223,1.4267673891731751,pc_pn,SoftVote_local,raw,1200.0,Main application domain: DOPO P-C/P-N prediction; use as trend-level BDE feature.,Only one suitable model prediction is available.,,273.3091944899223,1.4267673891731751,273.3091944899223,1,predicted_by_BDE.py,0
DOPO_EP_0566,DSD,,DDM,DOPO-based (Co-curing),2,1,P-N-S,100.00%,0.00%,O=P(C1=C2C=CC=C1)(C(NC3=CC=C(S(=O)(C4=CC=C(NC(P5(C6=C(C7=C(O5)C=CC=C7)C=CC=C6)=O)C8=CC=CC=C8O)C=C4)=O)C=C3)C9=CC=CC=C9O)OC%10=C2C=CC=C%10,,NC1=CC=C(CC2=CC=C(N)C=C2)C=C1,6.0,0.42,0.19,0.217,0.0,0.0,0.452218,0.517644,0.0,0.0,1,1,1,0,0,1,0,0,0,0,0,160.0,3.0,34.2,30.7,3.5000000000000036,3.0,V-0,3,,,,,,,,,174.9,171.2,3.700000000000017,22.74,16.58,6.16,,,,,,,,,P_C,https://doi.org/10.3390/polym12020317,O=P1(C(Nc2ccc(S(=O)(=O)c3ccc(NC(c4ccccc4O)P4(=O)Oc5ccccc5-c5ccccc54)cc3)cc2)c2ccccc2O)Oc2ccccc2-c2ccccc21,P-C,pc_pn,SoftVote_local,raw,1200.0,273.3091944899223,1.426767389173172,Main application domain: DOPO P-C/P-N prediction; use as trend-level BDE feature.,Only one suitable model prediction is available.,,273.3091944899223,1.426767389173172,SoftVote_local,raw,1200.0,273.3091944899223,1.426767389173172,pc_pn,SoftVote_local,raw,1200.0,Main application domain: DOPO P-C/P-N prediction; use as trend-level BDE feature.,Only one suitable model prediction is available.,,273.3091944899223,1.426767389173172,273.3091944899223,1,predicted_by_BDE.py,0
DOPO_EP_0567,DSD,,DDM,DOPO-based (Co-curing),2,1,P-N-S,100.00%,0.00%,O=P(C1=C2C=CC=C1)(C(NC3=CC=C(S(=O)(C4=CC=C(NC(P5(C6=C(C7=C(O5)C=CC=C7)C=CC=C6)=O)C8=CC=CC=C8O)C=C4)=O)C=C3)C9=CC=CC=C9O)OC%10=C2C=CC=C%10,,NC1=CC=C(CC2=CC=C(N)C=C2)C=C1,9.0,0.63,0.285,0.326,0.0,0.0,0.452218,0.517644,0.0,0.0,1,1,1,0,0,1,0,0,0,0,0,160.0,3.0,35.4,30.7,4.699999999999999,3.0,V-0,3,,,,,,,,,176.5,171.2,5.300000000000011,22.87,16.58,6.290000000000003,88.83,77.29,11.539999999999992,,,,,,P_C,https://doi.org/10.3390/polym12020317,O=P1(C(Nc2ccc(S(=O)(=O)c3ccc(NC(c4ccccc4O)P4(=O)Oc5ccccc5-c5ccccc54)cc3)cc2)c2ccccc2O)Oc2ccccc2-c2ccccc21,P-C,pc_pn,SoftVote_local,raw,1200.0,273.3091944899223,1.4267673891731751,Main application domain: DOPO P-C/P-N prediction; use as trend-level BDE feature.,Only one suitable model prediction is available.,,273.3091944899223,1.4267673891731751,SoftVote_local,raw,1200.0,273.3091944899223,1.4267673891731751,pc_pn,SoftVote_local,raw,1200.0,Main application domain: DOPO P-C/P-N prediction; use as trend-level BDE feature.,Only one suitable model prediction is available.,,273.3091944899223,1.4267673891731751,273.3091944899223,1,predicted_by_BDE.py,0
DOPO_EP_0568,DOPO-DDM,,DDM,DOPO-based (Co-curing),2,0,Neat EP,100.00%,0.00%,O=P(C(C1=CC=C(O)C=C1)NC2=CC=C(CC3=CC=C(NC(C4=CC=C(O)C=C4)P5(C6=C(C7=C(O5)C=CC=C7)C=CC=C6)=O)C=C3)C=C2)(C8=C9C=CC=C8)OC%10=C9C=CC=C%10,,NC1=CC=C(CC2=CC=C(N)C=C2)C=C1,0.0,0.0,0.0,0.0,0.0,0.0,0.452218,0.0,0.0,0.0,1,1,0,0,0,1,0,0,0,0,0,150.0,3.0,23.0,23.0,0.0,3.0,NR,0,,,1730.0,1730.0,0.0,,,,,,,13.0,13.0,0.0,,,,,,,,,,https://doi.org/10.1007/s10973-016-5604-6,,,,,,,,,,,,,,,,,,,,,,,,,,,,,0,missing,1
DOPO_EP_0569,DOPO-DDM,,DDM,DOPO-based (Co-curing),2,1,P-N,100.00%,0.00%,O=P(C(C1=CC=C(O)C=C1)NC2=CC=C(CC3=CC=C(NC(C4=CC=C(O)C=C4)P5(C6=C(C7=C(O5)C=CC=C7)C=CC=C6)=O)C=C3)C=C2)(C8=C9C=CC=C8)OC%10=C9C=CC=C%10,,NC1=CC=C(CC2=CC=C(N)C=C2)C=C1,10.0,0.74,0.335,0.0,0.0,0.0,0.452218,0.0,0.0,0.0,1,1,0,0,0,1,0,0,0,0,0,150.0,3.0,29.5,23.0,6.5,3.0,V-1,2,,,1480.0,1730.0,-250.0,,,,,,,19.0,13.0,6.0,,,,,,,61.1,255.6,P_C,https://doi.org/10.1007/s10973-016-5604-6,O=P1(C(Nc2ccc(Cc3ccc(NC(c4ccc(O)cc4)P4(=O)Oc5ccccc5-c5ccccc54)cc3)cc2)c2ccc(O)cc2)Oc2ccccc2-c2ccccc21,P-C,pc_pn,SoftVote_local,raw,1200.0,265.3217880455171,0.4801532706036617,Main application domain: DOPO P-C/P-N prediction; use as trend-level BDE feature.,Only one suitable model prediction is available.,,265.3217880455171,0.4801532706036617,SoftVote_local,raw,1200.0,265.3217880455171,0.4801532706036617,pc_pn,SoftVote_local,raw,1200.0,Main application domain: DOPO P-C/P-N prediction; use as trend-level BDE feature.,Only one suitable model prediction is available.,,265.3217880455171,0.4801532706036617,255.6,1,measured_or_original,0
DOPO_EP_0570,DOPO-DDE,,DDM,DOPO-based (Co-curing),2,1,P-N,100.00%,0.00%,O=P(C(C1=CC=C(O)C=C1)NC2=CC=C(OC3=CC=C(NC(C4=CC=C(O)C=C4)P5(C6=C(C7=C(O5)C=CC=C7)C=CC=C6)=O)C=C3)C=C2)(C8=C9C=CC=C8)OC%10=C9C=CC=C%10,,NC1=CC=C(CC2=CC=C(N)C=C2)C=C1,10.0,0.74,0.335,0.0,0.0,0.0,0.452218,0.0,0.0,0.0,1,1,0,0,0,1,0,0,0,0,0,150.0,3.0,31.5,23.0,8.5,3.0,V-0,3,,,1370.0,1730.0,-360.0,,,,,,,20.0,13.0,7.0,,,,,,,71.7,300.0,P_C,https://doi.org/10.1007/s10973-016-5604-6,O=P1(C(Nc2ccc(Oc3ccc(NC(c4ccc(O)cc4)P4(=O)Oc5ccccc5-c5ccccc54)cc3)cc2)c2ccc(O)cc2)Oc2ccccc2-c2ccccc21,P-C,pc_pn,SoftVote_local,raw,1200.0,288.4787656680336,0.763957865386483,Main application domain: DOPO P-C/P-N prediction; use as trend-level BDE feature.,Only one suitable model prediction is available.,,288.4787656680336,0.763957865386483,SoftVote_local,raw,1200.0,288.4787656680336,0.763957865386483,pc_pn,SoftVote_local,raw,1200.0,Main application domain: DOPO P-C/P-N prediction; use as trend-level BDE feature.,Only one suitable model prediction is available.,,288.4787656680336,0.763957865386483,300.0,1,measured_or_original,0
DOPO_EP_0571,DOPO-DDS,,DDM,DOPO-based (Co-curing),2,1,P-N-S,100.00%,0.00%,O=P(C(C1=CC=C(O)C=C1)NC2=CC=C(S(C3=CC=C(NC(C4=CC=C(O)C=C4)P5(C6=C(C7=C(O5)C=CC=C7)C=CC=C6)=O)C=C3)(=O)=O)C=C2)(C8=C9C=CC=C8)OC%10=C9C=CC=C%10,,NC1=CC=C(CC2=CC=C(N)C=C2)C=C1,10.0,0.7,0.317,0.362,0.0,0.0,0.452218,0.517644,0.0,0.0,1,1,1,0,0,1,0,0,0,0,0,150.0,3.0,31.0,23.0,8.0,3.0,V-0,3,,,1190.0,1730.0,-540.0,,,,,,,17.5,13.0,4.5,,,,,,,67.4,282.0,P_C,https://doi.org/10.1007/s10973-016-5604-6,O=P1(C(Nc2ccc(S(=O)(=O)c3ccc(NC(c4ccc(O)cc4)P4(=O)Oc5ccccc5-c5ccccc54)cc3)cc2)c2ccc(O)cc2)Oc2ccccc2-c2ccccc21,P-C,pc_pn,SoftVote_local,raw,1200.0,277.2050977133026,0.181265259108443,Main application domain: DOPO P-C/P-N prediction; use as trend-level BDE feature.,Only one suitable model prediction is available.,,277.2050977133026,0.181265259108443,SoftVote_local,raw,1200.0,277.2050977133026,0.181265259108443,pc_pn,SoftVote_local,raw,1200.0,Main application domain: DOPO P-C/P-N prediction; use as trend-level BDE feature.,Only one suitable model prediction is available.,,277.2050977133026,0.181265259108443,282.0,1,measured_or_original,0
DOPO_EP_0572,PMSBA,,DDM,DOPO-based (reactive),1,0,Neat EP,100.00%,0.00%,C[Si](NC1=NC2=C(S1)C=CC=C2)(NC3=NC4=C(S3)C=CC=C4)CCP5(C6=C(C7=C(O5)C=CC=C7)C=CC=C6)=O,,NC1=CC=C(CC2=CC=C(N)C=C2)C=C1,0.0,0.0,0.0,0.0,0.0,0.0,1.808872,2.070575,0.0,0.906761,1,1,1,0,1,1,0,0,0,0,0,150.0,3.2,25.9,25.9,0.0,3.2,NR,0,3.0,35.0,824.0,824.0,0.0,100.0,100.0,0.0,156.5,156.5,0.0,16.7,16.7,0.0,63.41,63.41,0.0,98.62,98.62,0.0,,,,https://doi.org/10.1002/pat.4758,,,,,,,,,,,,,,,,,,,,,,,,,,,,,0,missing,1
DOPO_EP_0573,PMSBA,,DDM,DOPO-based (reactive),1,1,P-N-Si-S,100.00%,0.00%,C[Si](NC1=NC2=C(S1)C=CC=C2)(NC3=NC4=C(S3)C=CC=C4)CCP5(C6=C(C7=C(O5)C=CC=C7)C=CC=C6)=O,,NC1=CC=C(CC2=CC=C(N)C=C2)C=C1,1.0,0.05,0.09,0.104,0.0,0.045,1.808872,2.070575,0.0,0.906761,1,1,1,0,1,1,0,0,0,0,0,150.0,3.2,28.5,25.9,2.6000000000000014,3.2,V-1,2,3.0,35.0,,,,,,,158.1,156.5,1.5999999999999943,18.5,16.7,1.8000000000000007,67.12,63.41,3.710000000000008,101.58,98.62,2.9599999999999937,,,P_C,https://doi.org/10.1002/pat.4758,C[Si](CCP1(=O)Oc2ccccc2-c2ccccc21)(Nc1nc2ccccc2s1)Nc1nc2ccccc2s1,P-C,pc_pn,SoftVote_local,raw,1200.0,340.26419548868057,0.8202845731385339,Main application domain: DOPO P-C/P-N prediction; use as trend-level BDE feature.,Only one suitable model prediction is available.,,340.26419548868057,0.8202845731385339,SoftVote_local,raw,1200.0,340.26419548868057,0.8202845731385339,pc_pn,SoftVote_local,raw,1200.0,Main application domain: DOPO P-C/P-N prediction; use as trend-level BDE feature.,Only one suitable model prediction is available.,,340.26419548868057,0.8202845731385339,340.26419548868057,1,predicted_by_BDE.py,0
DOPO_EP_0574,PMSBA,,DDM,DOPO-based (reactive),1,1,P-N-Si-S,100.00%,0.00%,C[Si](NC1=NC2=C(S1)C=CC=C2)(NC3=NC4=C(S3)C=CC=C4)CCP5(C6=C(C7=C(O5)C=CC=C7)C=CC=C6)=O,,NC1=CC=C(CC2=CC=C(N)C=C2)C=C1,2.5,0.13,0.235,0.269,0.0,0.118,1.808872,2.070575,0.0,0.906761,1,1,1,0,1,1,0,0,0,0,0,150.0,3.2,29.6,25.9,3.700000000000003,3.2,V-0,3,3.0,35.0,,,,,,,156.7,156.5,0.19999999999998863,19.7,16.7,3.0,70.1,63.41,6.689999999999998,104.31,98.62,5.689999999999998,,,P_C,https://doi.org/10.1002/pat.4758,C[Si](CCP1(=O)Oc2ccccc2-c2ccccc21)(Nc1nc2ccccc2s1)Nc1nc2ccccc2s1,P-C,pc_pn,SoftVote_local,raw,1200.0,340.2641954886805,0.8202845731385252,Main application domain: DOPO P-C/P-N prediction; use as trend-level BDE feature.,Only one suitable model prediction is available.,,340.2641954886805,0.8202845731385252,SoftVote_local,raw,1200.0,340.2641954886805,0.8202845731385252,pc_pn,SoftVote_local,raw,1200.0,Main application domain: DOPO P-C/P-N prediction; use as trend-level BDE feature.,Only one suitable model prediction is available.,,340.2641954886805,0.8202845731385252,340.2641954886805,1,predicted_by_BDE.py,0
DOPO_EP_0575,PMSBA,,DDM,DOPO-based (reactive),1,1,P-N-Si-S,100.00%,0.00%,C[Si](NC1=NC2=C(S1)C=CC=C2)(NC3=NC4=C(S3)C=CC=C4)CCP5(C6=C(C7=C(O5)C=CC=C7)C=CC=C6)=O,,NC1=CC=C(CC2=CC=C(N)C=C2)C=C1,5.0,0.27,0.488,0.559,0.0,0.245,1.808872,2.070575,0.0,0.906761,1,1,1,0,1,1,0,0,0,0,0,150.0,3.2,30.9,25.9,5.0,3.2,V-0,3,3.0,35.0,798.0,824.0,-26.0,91.0,100.0,-9.0,154.3,156.5,-2.1999999999999886,20.9,16.7,4.199999999999999,72.84,63.41,9.430000000000007,109.74,98.62,11.11999999999999,,,P_C,https://doi.org/10.1002/pat.4758,C[Si](CCP1(=O)Oc2ccccc2-c2ccccc21)(Nc1nc2ccccc2s1)Nc1nc2ccccc2s1,P-C,pc_pn,SoftVote_local,raw,1200.0,340.26419548868057,0.8202845731385146,Main application domain: DOPO P-C/P-N prediction; use as trend-level BDE feature.,Only one suitable model prediction is available.,,340.26419548868057,0.8202845731385146,SoftVote_local,raw,1200.0,340.26419548868057,0.8202845731385146,pc_pn,SoftVote_local,raw,1200.0,Main application domain: DOPO P-C/P-N prediction; use as trend-level BDE feature.,Only one suitable model prediction is available.,,340.26419548868057,0.8202845731385146,340.26419548868057,1,predicted_by_BDE.py,0
DOPO_EP_0576,PMSBA,,DDM,DOPO-based (reactive),1,1,P-N-Si-S,100.00%,0.00%,C[Si](NC1=NC2=C(S1)C=CC=C2)(NC3=NC4=C(S3)C=CC=C4)CCP5(C6=C(C7=C(O5)C=CC=C7)C=CC=C6)=O,,NC1=CC=C(CC2=CC=C(N)C=C2)C=C1,7.5,0.4,0.724,0.828,0.0,0.363,1.808872,2.070575,0.0,0.906761,1,1,1,0,1,1,0,0,0,0,0,150.0,3.2,32.0,25.9,6.100000000000001,3.2,V-0,3,3.0,35.0,,,,,,,153.8,156.5,-2.6999999999999886,20.6,16.7,3.900000000000002,79.11,63.41,15.700000000000003,111.17,98.62,12.549999999999997,,,P_C,https://doi.org/10.1002/pat.4758,C[Si](CCP1(=O)Oc2ccccc2-c2ccccc21)(Nc1nc2ccccc2s1)Nc1nc2ccccc2s1,P-C,pc_pn,SoftVote_local,raw,1200.0,340.26419548868057,0.8202845731385146,Main application domain: DOPO P-C/P-N prediction; use as trend-level BDE feature.,Only one suitable model prediction is available.,,340.26419548868057,0.8202845731385146,SoftVote_local,raw,1200.0,340.26419548868057,0.8202845731385146,pc_pn,SoftVote_local,raw,1200.0,Main application domain: DOPO P-C/P-N prediction; use as trend-level BDE feature.,Only one suitable model prediction is available.,,340.26419548868057,0.8202845731385146,340.26419548868057,1,predicted_by_BDE.py,0
DOPO_EP_0577,PMSBA,,DDM,DOPO-based (reactive),1,1,P-N-Si-S,100.00%,0.00%,C[Si](NC1=NC2=C(S1)C=CC=C2)(NC3=NC4=C(S3)C=CC=C4)CCP5(C6=C(C7=C(O5)C=CC=C7)C=CC=C6)=O,,NC1=CC=C(CC2=CC=C(N)C=C2)C=C1,10.0,0.53,0.959,1.097,0.0,0.481,1.808872,2.070575,0.0,0.906761,1,1,1,0,1,1,0,0,0,0,0,150.0,3.2,34.0,25.9,8.100000000000001,3.2,V-0,3,3.0,35.0,574.0,824.0,-250.0,84.0,100.0,-16.0,144.7,156.5,-11.800000000000011,21.0,16.7,4.300000000000001,84.68,63.41,21.27000000000001,114.05,98.62,15.429999999999993,,,P_C,https://doi.org/10.1002/pat.4758,C[Si](CCP1(=O)Oc2ccccc2-c2ccccc21)(Nc1nc2ccccc2s1)Nc1nc2ccccc2s1,P-C,pc_pn,SoftVote_local,raw,1200.0,340.26419548868057,0.8202845731385146,Main application domain: DOPO P-C/P-N prediction; use as trend-level BDE feature.,Only one suitable model prediction is available.,,340.26419548868057,0.8202845731385146,SoftVote_local,raw,1200.0,340.26419548868057,0.8202845731385146,pc_pn,SoftVote_local,raw,1200.0,Main application domain: DOPO P-C/P-N prediction; use as trend-level BDE feature.,Only one suitable model prediction is available.,,340.26419548868057,0.8202845731385146,340.26419548868057,1,predicted_by_BDE.py,0
DOPO_EP_0578,DOPO-GE,,DDS,DOPO-based (additive),0,0,Neat EP,100.00%,0.00%,C=CCC1=CC=C(OCC(O)CP2(C3=C(C4=C(O2)C=CC=C4)C=CC=C3)=O)C(OC)=C1,,NC1=CC=C(C=C1)S(=O)(=O)C1=CC=C(N)C=C1,0.0,0.0,0.0,0.0,0.0,0.0,0.0,0.0,0.0,0.0,1,0,0,0,0,1,1,0,0,0,0,220.0,,22.6,22.6,0.0,,NR,0,4.0,35.0,831.0,831.0,0.0,95.6,95.6,0.0,238.6,238.6,0.0,,,,,,,183.0,183.0,0.0,,,,https://doi.org/10.32604/jrm.2022.018754,,,,,,,,,,,,,,,,,,,,,,,,,,,,,0,missing,1
DOPO_EP_0579,DOPO-GE,,DDS,DOPO-based (additive),0,0,P-only,100.00%,0.00%,C=CCC1=CC=C(OCC(O)CP2(C3=C(C4=C(O2)C=CC=C4)C=CC=C3)=O)C(OC)=C1,,NC1=CC=C(C=C1)S(=O)(=O)C1=CC=C(N)C=C1,7.05,0.5,0.0,0.0,0.0,0.0,0.0,0.0,0.0,0.0,1,0,0,0,0,1,1,0,0,0,0,220.0,,30.3,22.6,7.699999999999999,,V-0,3,4.0,35.0,659.0,831.0,-172.0,67.8,95.6,-27.799999999999997,,,,,,,,,,234.0,183.0,51.0,82.9,346.9,P_C,https://doi.org/10.32604/jrm.2022.018754,C=CCc1ccc(OCC(O)CP2(=O)Oc3ccccc3-c3ccccc32)c(OC)c1,P-C,pc_pn,SoftVote_local,raw,1200.0,346.7850729107872,0.5188636358428996,Main application domain: DOPO P-C/P-N prediction; use as trend-level BDE feature.,Only one suitable model prediction is available.,,346.7850729107872,0.5188636358428996,SoftVote_local,raw,1200.0,346.7850729107872,0.5188636358428996,pc_pn,SoftVote_local,raw,1200.0,Main application domain: DOPO P-C/P-N prediction; use as trend-level BDE feature.,Only one suitable model prediction is available.,,346.7850729107872,0.5188636358428996,346.9,1,measured_or_original,0
DOPO_EP_0580,DOPO-GE,,DDS,DOPO-based (additive),0,0,P-only,100.00%,0.00%,C=CCC1=CC=C(OCC(O)CP2(C3=C(C4=C(O2)C=CC=C4)C=CC=C3)=O)C(OC)=C1,,NC1=CC=C(C=C1)S(=O)(=O)C1=CC=C(N)C=C1,14.09,1.0,0.0,0.0,0.0,0.0,0.0,0.0,0.0,0.0,1,0,0,0,0,1,1,0,0,0,0,220.0,,32.5,22.6,9.899999999999999,,V-0,3,4.0,35.0,,,,,,,170.9,238.6,-67.69999999999999,,,,,,,241.0,183.0,58.0,82.9,346.9,P_C,https://doi.org/10.32604/jrm.2022.018754,C=CCc1ccc(OCC(O)CP2(=O)Oc3ccccc3-c3ccccc32)c(OC)c1,P-C,pc_pn,SoftVote_local,raw,1200.0,346.7850729107872,0.518863635842918,Main application domain: DOPO P-C/P-N prediction; use as trend-level BDE feature.,Only one suitable model prediction is available.,,346.7850729107872,0.518863635842918,SoftVote_local,raw,1200.0,346.7850729107872,0.518863635842918,pc_pn,SoftVote_local,raw,1200.0,Main application domain: DOPO P-C/P-N prediction; use as trend-level BDE feature.,Only one suitable model prediction is available.,,346.7850729107872,0.518863635842918,346.9,1,measured_or_original,0
DOPO_EP_0581,DOPO-GE,,DDS,DOPO-based (additive),0,0,P-only,100.00%,0.00%,C=CCC1=CC=C(OCC(O)CP2(C3=C(C4=C(O2)C=CC=C4)C=CC=C3)=O)C(OC)=C1,,NC1=CC=C(C=C1)S(=O)(=O)C1=CC=C(N)C=C1,21.14,1.5,0.0,0.0,0.0,0.0,0.0,0.0,0.0,0.0,1,0,0,0,0,1,1,0,0,0,0,220.0,,28.5,22.6,5.899999999999999,,V-0,3,4.0,35.0,,,,,,,,,,,,,,,,251.0,183.0,68.0,82.9,346.9,P_C,https://doi.org/10.32604/jrm.2022.018754,C=CCc1ccc(OCC(O)CP2(=O)Oc3ccccc3-c3ccccc32)c(OC)c1,P-C,pc_pn,SoftVote_local,raw,1200.0,346.7850729107872,0.5188636358428949,Main application domain: DOPO P-C/P-N prediction; use as trend-level BDE feature.,Only one suitable model prediction is available.,,346.7850729107872,0.5188636358428949,SoftVote_local,raw,1200.0,346.7850729107872,0.5188636358428949,pc_pn,SoftVote_local,raw,1200.0,Main application domain: DOPO P-C/P-N prediction; use as trend-level BDE feature.,Only one suitable model prediction is available.,,346.7850729107872,0.5188636358428949,346.9,1,measured_or_original,0
DOPO_EP_0582,DOPO-GE,,DDS,DOPO-based (additive),0,0,P-only,100.00%,0.00%,C=CCC1=CC=C(OCC(O)CP2(C3=C(C4=C(O2)C=CC=C4)C=CC=C3)=O)C(OC)=C1,,NC1=CC=C(C=C1)S(=O)(=O)C1=CC=C(N)C=C1,28.18,2.0,0.0,0.0,0.0,0.0,0.0,0.0,0.0,0.0,1,0,0,0,0,1,1,0,0,0,0,220.0,,29.3,22.6,6.699999999999999,,V-0,3,4.0,35.0,,,,,,,,,,,,,,,,281.0,183.0,98.0,82.9,346.9,P_C,https://doi.org/10.32604/jrm.2022.018754,C=CCc1ccc(OCC(O)CP2(=O)Oc3ccccc3-c3ccccc32)c(OC)c1,P-C,pc_pn,SoftVote_local,raw,1200.0,346.7850729107872,0.5188636358428996,Main application domain: DOPO P-C/P-N prediction; use as trend-level BDE feature.,Only one suitable model prediction is available.,,346.7850729107872,0.5188636358428996,SoftVote_local,raw,1200.0,346.7850729107872,0.5188636358428996,pc_pn,SoftVote_local,raw,1200.0,Main application domain: DOPO P-C/P-N prediction; use as trend-level BDE feature.,Only one suitable model prediction is available.,,346.7850729107872,0.5188636358428996,346.9,1,measured_or_original,0
DOPO_EP_0583,PAHDOPO,,DDM,DOPO-based (additive),0,0,Neat EP,100.00%,0.00%,O=P(C1=C2C=CC=C1)([O-])OC3=C2C=CC=C3.O=P(C4=C5C=CC=C4)([O-])OC6=C5C=CC=C6.C7C[NH2+]CC[NH2+]7,,NC1=CC=C(CC2=CC=C(N)C=C2)C=C1,0.0,0.0,0.0,0.0,0.0,0.0,0.452218,0.0,0.0,0.0,1,1,0,0,0,1,0,0,0,0,0,150.0,3.2,23.9,23.9,0.0,,NR,0,,,,,,,,,,,,,,,72.1,72.1,0.0,,,,,,,https://doi.org/10.1007/s10965-022-03398-4,,,,,,,,,,,,,,,,,,,,,,,,,,,,,0,missing,1
DOPO_EP_0584,PAHDOPO,,DDM,DOPO-based (additive),0,1,P-N,100.00%,0.00%,O=P(C1=C2C=CC=C1)([O-])OC3=C2C=CC=C3.O=P(C4=C5C=CC=C4)([O-])OC6=C5C=CC=C6.C7C[NH2+]CC[NH2+]7,,NC1=CC=C(CC2=CC=C(N)C=C2)C=C1,2.0,0.23,0.104,0.0,0.0,0.0,0.452218,0.0,0.0,0.0,1,1,0,0,0,1,0,0,0,0,0,150.0,3.2,30.3,23.9,6.400000000000002,,V-1,2,,,,,,,,,,,,,,,,,,,,,,,P_O,https://doi.org/10.1007/s10965-022-03398-4,C1C[NH2+]CC[NH2+]1.O=P1([O-])Oc2ccccc2-c2ccccc21.O=P1([O-])Oc2ccccc2-c2ccccc21,P-O,,,,,,,No suitable model was available for this bond type.,Only one suitable model prediction is available.,,337.8147924532344,1.5885639451843827,SoftVote_local,raw,1200.0,,,,,,,No suitable model was available for this bond type.,Only one suitable model prediction is available.,,337.8147924532344,1.5885639451843827,,0,missing,1
DOPO_EP_0585,PAHDOPO,,DDM,DOPO-based (additive),0,1,P-N,100.00%,0.00%,O=P(C1=C2C=CC=C1)([O-])OC3=C2C=CC=C3.O=P(C4=C5C=CC=C4)([O-])OC6=C5C=CC=C6.C7C[NH2+]CC[NH2+]7,,NC1=CC=C(CC2=CC=C(N)C=C2)C=C1,4.0,0.45,0.203,0.0,0.0,0.0,0.452218,0.0,0.0,0.0,1,1,0,0,0,1,0,0,0,0,0,150.0,3.2,32.0,23.9,8.100000000000001,,V-1,2,,,,,,,,,,,,,,,,,,,,,,,P_O,https://doi.org/10.1007/s10965-022-03398-4,C1C[NH2+]CC[NH2+]1.O=P1([O-])Oc2ccccc2-c2ccccc21.O=P1([O-])Oc2ccccc2-c2ccccc21,P-O,,,,,,,No suitable model was available for this bond type.,Only one suitable model prediction is available.,,337.8147924532344,1.5885639451843925,SoftVote_local,raw,1200.0,,,,,,,No suitable model was available for this bond type.,Only one suitable model prediction is available.,,337.8147924532344,1.5885639451843925,,0,missing,1
DOPO_EP_0586,PAHDOPO,,DDM,DOPO-based (additive),0,1,P-N,100.00%,0.00%,O=P(C1=C2C=CC=C1)([O-])OC3=C2C=CC=C3.O=P(C4=C5C=CC=C4)([O-])OC6=C5C=CC=C6.C7C[NH2+]CC[NH2+]7,,NC1=CC=C(CC2=CC=C(N)C=C2)C=C1,6.0,0.68,0.308,0.0,0.0,0.0,0.452218,0.0,0.0,0.0,1,1,0,0,0,1,0,0,0,0,0,150.0,3.2,34.5,23.9,10.600000000000001,,V-1,2,,,,,,,,,,,,,,,74.2,72.1,2.1000000000000085,,,,,,P_O,https://doi.org/10.1007/s10965-022-03398-4,C1C[NH2+]CC[NH2+]1.O=P1([O-])Oc2ccccc2-c2ccccc21.O=P1([O-])Oc2ccccc2-c2ccccc21,P-O,,,,,,,No suitable model was available for this bond type.,Only one suitable model prediction is available.,,337.8147924532344,1.5885639451843827,SoftVote_local,raw,1200.0,,,,,,,No suitable model was available for this bond type.,Only one suitable model prediction is available.,,337.8147924532344,1.5885639451843827,,0,missing,1
DOPO_EP_0587,PAHDOPO,,DDM,DOPO-based (additive),0,1,P-N,100.00%,0.00%,O=P(C1=C2C=CC=C1)([O-])OC3=C2C=CC=C3.O=P(C4=C5C=CC=C4)([O-])OC6=C5C=CC=C6.C7C[NH2+]CC[NH2+]7,,NC1=CC=C(CC2=CC=C(N)C=C2)C=C1,7.0,0.79,0.357,0.0,0.0,0.0,0.452218,0.0,0.0,0.0,1,1,0,0,0,1,0,0,0,0,0,150.0,3.2,35.8,23.9,11.899999999999999,,V-0,3,,,,,,,,,,,,,,,82.5,72.1,10.400000000000006,,,,,,P_O,https://doi.org/10.1007/s10965-022-03398-4,C1C[NH2+]CC[NH2+]1.O=P1([O-])Oc2ccccc2-c2ccccc21.O=P1([O-])Oc2ccccc2-c2ccccc21,P-O,,,,,,,No suitable model was available for this bond type.,Only one suitable model prediction is available.,,337.8147924532344,1.588563945184367,SoftVote_local,raw,1200.0,,,,,,,No suitable model was available for this bond type.,Only one suitable model prediction is available.,,337.8147924532344,1.588563945184367,,0,missing,1
DOPO_EP_0588,PAHDOPO,,DDM,DOPO-based (additive),0,1,P-N,100.00%,0.00%,O=P(C1=C2C=CC=C1)([O-])OC3=C2C=CC=C3.O=P(C4=C5C=CC=C4)([O-])OC6=C5C=CC=C6.C7C[NH2+]CC[NH2+]7,,NC1=CC=C(CC2=CC=C(N)C=C2)C=C1,8.0,0.9,0.407,0.0,0.0,0.0,0.452218,0.0,0.0,0.0,1,1,0,0,0,1,0,0,0,0,0,150.0,3.2,36.4,23.9,12.5,,V-0,3,,,,,,,,,,,,,,,87.3,72.1,15.200000000000003,,,,,,P_O,https://doi.org/10.1007/s10965-022-03398-4,C1C[NH2+]CC[NH2+]1.O=P1([O-])Oc2ccccc2-c2ccccc21.O=P1([O-])Oc2ccccc2-c2ccccc21,P-O,,,,,,,No suitable model was available for this bond type.,Only one suitable model prediction is available.,,337.8147924532344,1.588563945184367,SoftVote_local,raw,1200.0,,,,,,,No suitable model was available for this bond type.,Only one suitable model prediction is available.,,337.8147924532344,1.588563945184367,,0,missing,1
DOPO_EP_0589,PBO,,DDM,DOPO-based (reactive),1,0,Neat EP,100.00%,0.00%,O=P1(C(NC2=CC=C(NC(P3(C4=CC=CC=C4C5=CC=CC=C5O3)=O)C6=CNC7=CC=CC=C67)C=C2)C8=CNC9=CC=CC=C89)OC%10=CC=CC=C%10C%11=CC=CC=C%111,,NC1=CC=C(CC2=CC=C(N)C=C2)C=C1,0.0,0.0,0.0,0.0,0.0,0.0,0.904436,0.0,0.0,0.0,1,1,0,0,0,1,0,0,0,0,0,150.0,3.2,22.5,22.5,0.0,3.2,NR,0,3.2,35.0,1278.0,1278.0,0.0,70.1,70.1,0.0,170.0,170.0,0.0,13.7,13.7,0.0,73.4,73.4,0.0,,,,,,,https://doi.org/10.1002/pat.5804,,,,,,,,,,,,,,,,,,,,,,,,,,,,,0,missing,1
DOPO_EP_0590,PBO,,DDM,DOPO-based (reactive),1,1,P-N,100.00%,0.00%,O=P1(C(NC2=CC=C(NC(P3(C4=CC=CC=C4C5=CC=CC=C5O3)=O)C6=CNC7=CC=CC=C67)C=C2)C8=CNC9=CC=CC=C89)OC%10=CC=CC=C%10C%11=CC=CC=C%111,,NC1=CC=C(CC2=CC=C(N)C=C2)C=C1,6.42,0.5,0.452,0.0,0.0,0.0,0.904436,0.0,0.0,0.0,1,1,0,0,0,1,0,0,0,0,0,150.0,3.2,31.8,22.5,9.3,3.2,V-1,2,3.2,35.0,,,,,,,171.5,170.0,1.5,16.9,13.7,3.1999999999999993,,,,,,,77.9,325.9,P_C,https://doi.org/10.1002/pat.5804,O=P1(C(Nc2ccc(NC(c3c[nH]c4ccccc34)P3(=O)Oc4ccccc4-c4ccccc43)cc2)c2c[nH]c3ccccc23)Oc2ccccc2-c2ccccc21,P-C,pc_pn,SoftVote_local,raw,1200.0,304.30709576785955,0.4787746252115439,Main application domain: DOPO P-C/P-N prediction; use as trend-level BDE feature.,Only one suitable model prediction is available.,,304.30709576785955,0.4787746252115439,SoftVote_local,raw,1200.0,304.30709576785955,0.4787746252115439,pc_pn,SoftVote_local,raw,1200.0,Main application domain: DOPO P-C/P-N prediction; use as trend-level BDE feature.,Only one suitable model prediction is available.,,304.30709576785955,0.4787746252115439,325.9,1,measured_or_original,0
DOPO_EP_0591,PBO,,DDM,DOPO-based (reactive),1,1,P-N,100.00%,0.00%,O=P1(C(NC2=CC=C(NC(P3(C4=CC=CC=C4C5=CC=CC=C5O3)=O)C6=CNC7=CC=CC=C67)C=C2)C8=CNC9=CC=CC=C89)OC%10=CC=CC=C%10C%11=CC=CC=C%111,,NC1=CC=C(CC2=CC=C(N)C=C2)C=C1,9.63,0.75,0.678,0.0,0.0,0.0,0.904436,0.0,0.0,0.0,1,1,0,0,0,1,0,0,0,0,0,150.0,3.2,30.4,22.5,7.899999999999999,3.2,V-1,2,3.2,35.0,,,,,,,171.7,170.0,1.6999999999999886,17.17,13.7,3.4700000000000024,,,,,,,77.9,325.9,P_C,https://doi.org/10.1002/pat.5804,O=P1(C(Nc2ccc(NC(c3c[nH]c4ccccc34)P3(=O)Oc4ccccc4-c4ccccc43)cc2)c2c[nH]c3ccccc23)Oc2ccccc2-c2ccccc21,P-C,pc_pn,SoftVote_local,raw,1200.0,304.30709576785955,0.4787746252115439,Main application domain: DOPO P-C/P-N prediction; use as trend-level BDE feature.,Only one suitable model prediction is available.,,304.30709576785955,0.4787746252115439,SoftVote_local,raw,1200.0,304.30709576785955,0.4787746252115439,pc_pn,SoftVote_local,raw,1200.0,Main application domain: DOPO P-C/P-N prediction; use as trend-level BDE feature.,Only one suitable model prediction is available.,,304.30709576785955,0.4787746252115439,325.9,1,measured_or_original,0
DOPO_EP_0592,PBO,,DDM,DOPO-based (reactive),1,1,P-N,100.00%,0.00%,O=P1(C(NC2=CC=C(NC(P3(C4=CC=CC=C4C5=CC=CC=C5O3)=O)C6=CNC7=CC=CC=C67)C=C2)C8=CNC9=CC=CC=C89)OC%10=CC=CC=C%10C%11=CC=CC=C%111,,NC1=CC=C(CC2=CC=C(N)C=C2)C=C1,12.84,1.0,0.904,0.0,0.0,0.0,0.904436,0.0,0.0,0.0,1,1,0,0,0,1,0,0,0,0,0,150.0,3.2,30.2,22.5,7.699999999999999,3.2,V-0,3,3.2,35.0,800.5,1278.0,-477.5,41.0,70.1,-29.099999999999994,179.5,170.0,9.5,21.54,13.7,7.84,83.1,73.4,9.699999999999989,,,,77.9,325.9,P_C,https://doi.org/10.1002/pat.5804,O=P1(C(Nc2ccc(NC(c3c[nH]c4ccccc34)P3(=O)Oc4ccccc4-c4ccccc43)cc2)c2c[nH]c3ccccc23)Oc2ccccc2-c2ccccc21,P-C,pc_pn,SoftVote_local,raw,1200.0,304.30709576785955,0.4787746252115439,Main application domain: DOPO P-C/P-N prediction; use as trend-level BDE feature.,Only one suitable model prediction is available.,,304.30709576785955,0.4787746252115439,SoftVote_local,raw,1200.0,304.30709576785955,0.4787746252115439,pc_pn,SoftVote_local,raw,1200.0,Main application domain: DOPO P-C/P-N prediction; use as trend-level BDE feature.,Only one suitable model prediction is available.,,304.30709576785955,0.4787746252115439,325.9,1,measured_or_original,0
DOPO_EP_0593,DOA,,DDM,DOPO-based (additive),0,0,Neat EP,100.00%,0.00%,O=P(C1=CC=CC=C21)([O-])OC3=C2C=CC=C3.CC(CO)([NH3+])CO,,NC1=CC=C(CC2=CC=C(N)C=C2)C=C1,0.0,0.0,0.0,0.0,0.0,0.0,0.452218,0.0,0.0,0.0,1,1,0,0,0,1,0,0,0,0,0,150.0,3.2,25.0,25.0,0.0,3.2,NR,0,3.0,35.0,1397.0,1397.0,0.0,,,,163.0,163.0,0.0,17.4,17.4,0.0,65.4,65.4,0.0,104.9,104.9,0.0,,,,https://doi.org/10.1002/app.51230,,,,,,,,,,,,,,,,,,,,,,,,,,,,,0,missing,1
DOPO_EP_0594,DOA,,DDM,DOPO-based (additive),0,1,P-N,100.00%,0.00%,O=P(C1=CC=CC=C21)([O-])OC3=C2C=CC=C3.CC(CO)([NH3+])CO,,NC1=CC=C(CC2=CC=C(N)C=C2)C=C1,2.5,0.2,0.09,0.0,0.0,0.0,0.452218,0.0,0.0,0.0,1,1,0,0,0,1,0,0,0,0,0,150.0,3.2,33.6,25.0,8.600000000000001,3.2,V-1,2,3.0,35.0,,,,,,,159.0,163.0,-4.0,16.5,17.4,-0.8999999999999986,72.9,65.4,7.5,110.2,104.9,5.299999999999997,,,P_O,https://doi.org/10.1002/app.51230,CC([NH3+])(CO)CO.O=P1([O-])Oc2ccccc2-c2ccccc21,P-O,,,,,,,No suitable model was available for this bond type.,Only one suitable model prediction is available.,,352.7182096336425,1.6738394848510336,SoftVote_local,raw,1200.0,,,,,,,No suitable model was available for this bond type.,Only one suitable model prediction is available.,,352.7182096336425,1.6738394848510336,,0,missing,1
DOPO_EP_0595,DOA,,DDM,DOPO-based (additive),0,1,P-N,100.00%,0.00%,O=P(C1=CC=CC=C21)([O-])OC3=C2C=CC=C3.CC(CO)([NH3+])CO,,NC1=CC=C(CC2=CC=C(N)C=C2)C=C1,5.0,0.4,0.181,0.0,0.0,0.0,0.452218,0.0,0.0,0.0,1,1,0,0,0,1,0,0,0,0,0,150.0,3.2,35.5,25.0,10.5,3.2,V-1,2,3.0,35.0,866.0,1397.0,-531.0,,,,151.0,163.0,-12.0,17.4,17.4,0.0,81.4,65.4,16.0,114.6,104.9,9.699999999999989,,,P_O,https://doi.org/10.1002/app.51230,CC([NH3+])(CO)CO.O=P1([O-])Oc2ccccc2-c2ccccc21,P-O,,,,,,,No suitable model was available for this bond type.,Only one suitable model prediction is available.,,352.7182096336425,1.6738394848510014,SoftVote_local,raw,1200.0,,,,,,,No suitable model was available for this bond type.,Only one suitable model prediction is available.,,352.7182096336425,1.6738394848510014,,0,missing,1
DOPO_EP_0596,DOA,,DDM,DOPO-based (additive),0,1,P-N,100.00%,0.00%,O=P(C1=CC=CC=C21)([O-])OC3=C2C=CC=C3.CC(CO)([NH3+])CO,,NC1=CC=C(CC2=CC=C(N)C=C2)C=C1,7.5,0.6,0.271,0.0,0.0,0.0,0.452218,0.0,0.0,0.0,1,1,0,0,0,1,0,0,0,0,0,150.0,3.2,36.5,25.0,11.5,3.2,V-1,2,3.0,35.0,,,,,,,144.0,163.0,-19.0,17.2,17.4,-0.1999999999999993,81.1,65.4,15.699999999999989,116.8,104.9,11.899999999999991,,,P_O,https://doi.org/10.1002/app.51230,CC([NH3+])(CO)CO.O=P1([O-])Oc2ccccc2-c2ccccc21,P-O,,,,,,,No suitable model was available for this bond type.,Only one suitable model prediction is available.,,352.7182096336425,1.673839484851009,SoftVote_local,raw,1200.0,,,,,,,No suitable model was available for this bond type.,Only one suitable model prediction is available.,,352.7182096336425,1.673839484851009,,0,missing,1
DOPO_EP_0597,FA-bis-DOPO,,DDM,DOPO-based (Co-curing),2,0,Neat EP,100.00%,0.00%,O=P(C1=C2C=CC=C1)(C(C3=CC=C(C(NCC4=CC=CO4)(P5(C6=C(C7=C(O5)C=CC=C7)C=CC=C6)=O)[H])C=C3)(NCC8=CC=CO8)[H])OC9=C2C=CC=C9,,NC1=CC=C(CC2=CC=C(N)C=C2)C=C1,0.0,0.0,0.0,0.0,0.0,0.0,0.452218,0.0,0.0,0.0,1,1,0,0,0,1,0,0,0,0,0,180.0,3.2,23.5,23.5,0.0,3.2,NR,0,3.0,50.0,968.0,968.0,0.0,157.5,157.5,0.0,151.0,151.0,0.0,14.0,14.0,0.0,53.04,53.04,0.0,,,,,,,https://doi.org/10.1039/d1ra05709j,,,,,,,,,,,,,,,,,,,,,,,,,,,,,0,missing,1
DOPO_EP_0598,FA-bis-DOPO,,DDM,DOPO-based (Co-curing),2,1,P-N-C,100.00%,0.00%,O=P(C1=C2C=CC=C1)(C(C3=CC=C(C(NCC4=CC=CO4)(P5(C6=C(C7=C(O5)C=CC=C7)C=CC=C6)=O)[H])C=C3)(NCC8=CC=CO8)[H])OC9=C2C=CC=C9,,NC1=CC=C(CC2=CC=C(N)C=C2)C=C1,2.46,0.21,0.095,0.0,0.0,0.0,0.452218,0.0,0.0,0.0,1,1,0,0,0,1,0,0,0,0,0,180.0,3.2,29.0,23.5,5.5,3.2,V-1,2,3.0,50.0,866.0,968.0,-102.0,136.9,157.5,-20.599999999999994,163.0,151.0,12.0,14.9,14.0,0.9000000000000004,57.2,53.04,4.160000000000004,,,,76.5,320.1,P_C,https://doi.org/10.1039/d1ra05709j,O=P1(C(NCc2ccco2)c2ccc(C(NCc3ccco3)P3(=O)Oc4ccccc4-c4ccccc43)cc2)Oc2ccccc2-c2ccccc21,P-C,pc_pn,SoftVote_local,raw,1200.0,306.5785573678623,0.7126858688340841,Main application domain: DOPO P-C/P-N prediction; use as trend-level BDE feature.,Only one suitable model prediction is available.,,306.5785573678623,0.7126858688340841,SoftVote_local,raw,1200.0,306.5785573678623,0.7126858688340841,pc_pn,SoftVote_local,raw,1200.0,Main application domain: DOPO P-C/P-N prediction; use as trend-level BDE feature.,Only one suitable model prediction is available.,,306.5785573678623,0.7126858688340841,320.1,1,measured_or_original,0
DOPO_EP_0599,FA-bis-DOPO,,DDM,DOPO-based (Co-curing),2,1,P-N-C,100.00%,0.00%,O=P(C1=C2C=CC=C1)(C(C3=CC=C(C(NCC4=CC=CO4)(P5(C6=C(C7=C(O5)C=CC=C7)C=CC=C6)=O)[H])C=C3)(NCC8=CC=CO8)[H])OC9=C2C=CC=C9,,NC1=CC=C(CC2=CC=C(N)C=C2)C=C1,5.03,0.43,0.194,0.0,0.0,0.0,0.452218,0.0,0.0,0.0,1,1,0,0,0,1,0,0,0,0,0,180.0,3.2,31.0,23.5,7.5,3.2,V-0,3,3.0,50.0,697.0,968.0,-271.0,114.5,157.5,-43.0,163.0,151.0,12.0,17.5,14.0,3.5,60.76,53.04,7.719999999999999,,,,76.5,320.1,P_C,https://doi.org/10.1039/d1ra05709j,O=P1(C(NCc2ccco2)c2ccc(C(NCc3ccco3)P3(=O)Oc4ccccc4-c4ccccc43)cc2)Oc2ccccc2-c2ccccc21,P-C,pc_pn,SoftVote_local,raw,1200.0,306.5785573678623,0.7126858688340841,Main application domain: DOPO P-C/P-N prediction; use as trend-level BDE feature.,Only one suitable model prediction is available.,,306.5785573678623,0.7126858688340841,SoftVote_local,raw,1200.0,306.5785573678623,0.7126858688340841,pc_pn,SoftVote_local,raw,1200.0,Main application domain: DOPO P-C/P-N prediction; use as trend-level BDE feature.,Only one suitable model prediction is available.,,306.5785573678623,0.7126858688340841,320.1,1,measured_or_original,0
